Repository: gabirivas25/erir-pigment-spectral-database

# Pigment Spectral Standards Database

Relational SQLite/MySQL database of paired ER-IR and ATR infrared spectra of mineral pigment standards, for cultural heritage research.

Prepared by Maria Gabriela Rivas Carmona, University of Padova
Thesis advisors: Professor Alfonso Zoleo (Chemistry) and Professor Nicola Orio (Computer Science)

## What this is

A reference database of external reflectance infrared (ER-IR) scans, each paired with the attenuated total reflectance (ATR) standard of the same material. The ER-IR scans are the kind of spectrum that can be taken non-invasively on a real object; the ATR standards are the reference they are compared with. Spectra were measured on a Bruker LUMOS II FT-IR microscope.

**Status:** schema version 5 (6 tables), loaded from the re-exported absorbance scans. The database holds 307 measurements (288 ER-IR and 19 ATR) of 20 materials on 42 specimens. 266 of the ER-IR scans are linked to the ATR standard of the same material. Magnetite has no ATR standard yet and is tagged `needs-atr-recollection`. Files from the earlier version of the project are in [`Archived/`](Archived/). The tests of the matching methods are in [`scripts/`](scripts/), and the thesis tables and appendices are in [`thesis/`](thesis/).

## Files

| File | What it is |
|---|---|
| `pigment_spectral_standards.db` | The database, SQLite, ready to open |
| `scans/` | The 307 `.dpt` scan files the database was built from, named `mineral_ER_IR_specimen_scan.dpt` and `mineral_ATR.dpt` (see `NAMING.md`) |
| `import_scans.py` | Adds new scans from `scans/` to the database and writes `import_report.md` |
| `export_for_ui.py` | Writes the JSON data files for a web interface. The interface is designed (see the thesis) but not built yet; this script is for that future work and is not part of adding scans |
| `match_unknown.py` | Matches an unknown spectrum against the ER-IR standards (Pearson, first-derivative Pearson, peak position) and prints the top materials. Run `python3 match_unknown.py FILE`, or `python3 match_unknown.py FOLDER` to match every spectrum file in a folder in one table; needs `pip install numpy scipy` (plus `brukeropus` for Bruker `.dpt` binary files). A high score means a similar shape, not a confirmed identification; it never changes the database |
| `database_summary.py` | Prints the materials, the scan counts per acquisition mode and the total number of scans. Read-only; works on Mac and Windows, where there is no `sqlite3` command |
| `materials.csv` | The materials, their formulas, sources and specimen types, read by the script |
| `scan_batches.csv` | The date and operator of each group of scans, by folder, and the unit if a group was not exported as absorbance, read by the script |
| `operators.csv` | The people who make scans: name, email, institution, read by the script |
| `HANDOVER.md` | What to do when the person running the database leaves: ownership, operators, file list |
| `scan_rename_map.csv` | Old and new filename of every scan, from the renaming to the current naming convention (also records the lazurite point numbers) |
| `WORKFLOW.md` | Step-by-step instructions for adding scans and new materials |
| `NAMING.md` | How to name scans, folders and materials |
| `import_report.md` | What the import loaded, corrected and skipped |
| `pigment_spectral_standards_sqlite_schema.sql` | Creates an empty database in SQLite |
| `pigment_spectral_standards_mysql_schema.sql` | The same design for MySQL 8 (schema only) |
| `ER_Diagram.png` | Entity-relationship diagram of the 6 tables |
| `scripts/` | The scripts of the matching tests reported in the thesis (leave-one-out tests, spectral regions, grid start, peak settings, run time), and `scripts/earlier_work/` for the earlier plotting and exploratory scripts. See [`scripts/README.md`](scripts/README.md) |
| `ui/` | Mock-up of the web interface described in the thesis (Chapter 5): three static pages and their screenshots. A design, not a working application. See [`ui/README.md`](ui/README.md) |
| `thesis/` | Word files of the tables and appendices written for the thesis (Tables 2.X, 4.5 to 4.11, Appendices A to G) and the reference list draft. See [`thesis/README.md`](thesis/README.md) |
| `Archived/` | The earlier schema, its data and the analysis scripts that used it |

## Schema overview (6 tables)

| Table | Purpose |
|---|---|
| `Material` | A pigment or mineral: name, chemical formula, whether it is synthetic (Y or N), description, chemical class |
| `Specimen` | The physical item that was measured: type, preparation notes, its material, its source and its tags. Type, source and tags are free text; several tags are separated by a semicolon |
| `Measurement` | One scan: its spectrum, the specimen, the instrument configuration, the operator, the scan date, the `.dpt` file path and checksum, and, for an ER-IR scan, the link to its ATR standard. Intensity is limited to `Absorbance` and the date to the format YYYY-MM-DD |

File: scans/powder_atr/cinnabar_ATR.dpt
3997.26563 0.06816
3995.50781 0.06812
3993.75000 0.06813
3991.99219 0.06813
3990.23438 0.06814
3988.47656 0.06815
3986.71875 0.06807
3984.96094 0.06789
3983.20313 0.06779
3981.44531 0.06782
3979.68750 0.06789
3977.92969 0.06798
3976.17188 0.06805
3974.41406 0.06806
3972.65625 0.06800
3970.89844 0.06793
3969.14063 0.06793
3967.38281 0.06804
3965.62500 0.06822
3963.86719 0.06852
3962.10938 0.06891
3960.35156 0.06900
3958.59375 0.06863
3956.83594 0.06836
3955.07813 0.06846
3953.32031 0.06846
3951.56250 0.06811
3949.80469 0.06783
3948.04688 0.06796
3946.28906 0.06849
3944.53125 0.06910
3942.77344 0.06920
3941.01563 0.06874
3939.25781 0.06849
3937.50000 0.06883
3935.74219 0.06907
3933.98438 0.06875
3932.22656 0.06851
3930.46875 0.06876
3928.71094 0.06899
3926.95313 0.06871
3925.19531 0.06829
3923.43750 0.06803
3921.67969 0.06786
3919.92188 0.06786
3918.16406 0.06852
3916.40625 0.06982
3914.64844 0.07074
3912.89063 0.07078
3911.13281 0.07029
3909.37500 0.06950
3907.61719 0.06883
3905.85938 0.06881
3904.10156 0.06935
3902.34375 0.06945
3900.58594 0.06910
3898.82813 0.06922
3897.07031 0.06976
3895.31250 0.07000
3893.55469 0.07013
3891.79688 0.07002
3890.03906 0.06933
3888.28125 0.06892
3886.52344 0.06937
3884.76563 0.07006
3883.00781 0.07049
3881.25000 0.07056
3879.49219 0.07023
3877.73438 0.07012
3875.97656 0.07030
3874.21875 0.06989
3872.46094 0.06925
3870.70313 0.06915
3868.94531 0.06962
3867.18750 0.07081
3865.42969 0.07234
3863.67188 0.07182
3861.91406 0.07020
3860.15625 0.06903
3858.39844 0.06856
3856.64063 0.06873
3854.88281 0.06927
3853.12500 0.06997
3851.36719 0.07086
3849.60938 0.07145
3847.85156 0.07121
3846.09375 0.07048
3844.33594 0.06963
3842.57813 0.06895
3840.82031 0.06879
3839.06250 0.06909
3837.30469 0.06930
3835.54688 0.06945
3833.78906 0.07032
3832.03125 0.07108
3830.27344 0.07049
3828.51563 0.06974
3826.75781 0.06936
3825.00000 0.06886
3823.24219 0.06838
3821.48438 0.06841
3819.72656 0.06914
3817.96875 0.06967
3816.21094 0.06953
3814.45313 0.06983
3812.69531 0.07053
3810.93750 0.07030
3809.17969 0.06967
3807.42188 0.06907
3805.66406 0.06834
3803.90625 0.06773
3802.14844 0.06754
3800.39063 0.06770
3798.63281 0.06802
3796.87500 0.06829
3795.11719 0.06824
3793.35938 0.06810
3791.60156 0.06824
3789.84375 0.06825
3788.08594 0.06778
3786.32813 0.06735
3784.57031 0.06743
3782.81250 0.06809
3781.05469 0.06879
3779.29688 0.06887
3777.53906 0.06854
3775.78125 0.06818
3774.02344 0.06816
3772.26563 0.06882
3770.50781 0.06969
3768.75000 0.06978
3766.99219 0.06950
3765.23438 0.06981
3763.47656 0.07118
3761.71875 0.07225
3759.96094 0.07152
3758.20313 0.07064
3756.44531 0.07080
3754.68750 0.07102
3752.92969 0.07050
3751.17188 0.07015
3749.41406 0.07075
3747.65625 0.07207
3745.89844 0.07247
3744.14063 0.07130
3742.38281 0.06974
3740.62500 0.06873
3738.86719 0.06859
3737.10938 0.06899
3735.35156 0.06929
3733.59375 0.06942
3731.83594 0.06944
3730.07813 0.06933
3728.32031 0.06922
3726.56250 0.06932
3724.80469 0.07007
3723.04688 0.07143
3721.28906 0.07196
3719.53125 0.07157
3717.77344 0.07126
3716.01563 0.07150
3714.25781 0.07246
3712.50000 0.07343
3710.74219 0.07352
3708.98438 0.07305
3707.22656 0.07257
3705.46875 0.07240
3703.71094 0.07292
3701.95313 0.07413
3700.19531 0.07465
3698.43750 0.07367
3696.67969 0.07237
3694.92188 0.07154
3693.16406 0.07153
3691.40625 0.07231
3689.64844 0.07362
3687.89063 0.07549
3686.13281 0.07662
3684.37500 0.07620
3682.61719 0.07607
3680.85938 0.07646
3679.10156 0.07591
3677.34375 0.07494
3675.58594 0.07450
3673.82813 0.07470
3672.07031 0.07523
3670.31250 0.07592
3668.55469 0.07695
3666.79688 0.07791
3665.03906 0.07831
3663.28125 0.07909
3661.52344 0.08144
3659.76563 0.08350
3658.00781 0.08285
3656.25000 0.08162
3654.49219 0.08088
3652.73438 0.08060
3650.97656 0.08058
3649.21875 0.08076
3647.46094 0.08126
3645.70313 0.08202
3643.94531 0.08264
3642.18750 0.08333
3640.42969 0.08476
3638.67188 0.08553
3636.91406 0.08495
3635.15625 0.08442
3633.39844 0.08452
3631.64063 0.08508
3629.88281 0.08537
3628.12500 0.08511
3626.36719 0.08494
3624.60938 0.08476
3622.85156 0.08416
3621.09375 0.08357
3619.33594 0.08317
3617.57813 0.08251
3615.82031 0.08184
3614.06250 0.08169
3612.30469 0.08175
3610.54688 0.08130
3608.78906 0.08051
3607.03125 0.07990
3605.27344 0.07924
3603.51563 0.07837
3601.75781 0.07800
3600.00000 0.07871
3598.24219 0.07950
3596.48438 0.07873
3594.72656 0.07723
3592.96875 0.07609
3591.21094 0.07548
3589.45313 0.07520
3587.69531 0.07503
3585.93750 0.07476
3584.17969 0.07445
3582.42188 0.07442
3580.66406 0.07503
3578.90625 0.07618
3577.14844 0.07647
3575.39063 0.07545
3573.63281 0.07440
3571.87500 0.07377
3570.11719 0.07334
3568.35938 0.07298
3566.60156 0.07291
3564.84375 0.07324
3563.08594 0.07352
3561.32813 0.07328
3559.57031 0.07300
3557.81250 0.07315
3556.05469 0.07326
3554.29688 0.07285
3552.53906 0.07228
3550.78125 0.07205
3549.02344 0.07221
3547.26563 0.07243
3545.50781 0.07242
3543.75000 0.07234
3541.99219 0.07239
3540.23438 0.07249
3538.47656 0.07252
3536.71875 0.07255
3534.96094 0.07259
3533.20313 0.07234
3531.44531 0.07190
3529.68750 0.07173
3527.92969 0.07191
3526.17188 0.07205
3524.41406 0.07191
3522.65625 0.07171
3520.89844 0.07172
3519.14063 0.07193
3517.38281 0.07217
3515.62500 0.07251
3513.86719 0.07277
3512.10938 0.07259
3510.35156 0.07218
3508.59375 0.07200
3506.83594 0.07204
3505.07813 0.07203
3503.32031 0.07187
3501.56250 0.07168
3499.80469 0.07158
3498.04688 0.07165
3496.28906 0.07203
3494.53125 0.07262
3492.77344 0.07305
3491.01563 0.07304
3489.25781 0.07283
3487.50000 0.07269
3485.74219 0.07253
3483.98438 0.07235
3482.22656 0.07240
3480.46875 0.07262
3478.71094 0.07277
3476.95313 0.07286
3475.19531 0.07302
3473.43750 0.07312
3471.67969 0.07308
3469.92188 0.07309
3468.16406 0.07320
3466.40625 0.07318
3464.64844 0.07302
3462.89063 0.07302
3461.13281 0.07337
3459.37500 0.07390
3457.61719 0.07409
3455.85938 0.07374
3454.10156 0.07334
3452.34375 0.07324
3450.58594 0.07328
3448.82813 0.07331
3447.07031 0.07325
3445.31250 0.07310
3443.55469 0.07307
3441.79688 0.07326
3440.03906 0.07353
3438.28125 0.07368
3436.52344 0.07367
3434.76563 0.07373
3433.00781 0.07397
3431.25000 0.07404
3429.49219 0.07377
3427.73438 0.07350
3425.97656 0.07345
3424.21875 0.07358
3422.46094 0.07385
3420.70313 0.07407
3418.94531 0.07405
3417.18750 0.07400
3415.42969 0.07410
3413.67188 0.07420
3411.91406 0.07415
3410.15625 0.07406
3408.39844 0.07406
3406.64063 0.07421
3404.88281 0.07443
3403.12500 0.07447
3401.36719 0.07421
3399.60938 0.07402
3397.85156 0.07420
3396.09375 0.07440
3394.33594 0.07417
3392.57813 0.07364
3390.82031 0.07326
3389.06250 0.07330
3387.30469 0.07381
3385.54688 0.07444
3383.78906 0.07467
3382.03125 0.07450
3380.27344 0.07436
3378.51563 0.07441
3376.75781 0.07450
3375.00000 0.07460
3373.24219 0.07469
3371.48438 0.07470
3369.72656 0.07462
3367.96875 0.07450
3366.21094 0.07438
3364.45313 0.07434
3362.69531 0.07444
3360.93750 0.07459
3359.17969 0.07460
3357.42188 0.07447
3355.66406 0.07428
3353.90625 0.07410
3352.14844 0.07406
3350.39063 0.07416
3348.63281 0.07429
3346.87500 0.07437
3345.11719 0.07431
3343.35938 0.07413
3341.60156 0.07397
3339.84375 0.07395
3338.08594 0.07404
3336.32813 0.07411
3334.57031 0.07408
3332.81250 0.07402
3331.05469 0.07405
3329.29688 0.07422
3327.53906 0.07441
3325.78125 0.07453
3324.02344 0.07467
3322.26563 0.07481
3320.50781 0.07480
3318.75000 0.07462
3316.99219 0.07450
3315.23438 0.07453
3313.47656 0.07461
3311.71875 0.07466
3309.96094 0.07470
3308.20313 0.07472
3306.44531 0.07468
3304.68750 0.07459
3302.92969 0.07441
3301.17188 0.07417
3299.41406 0.07414
3297.65625 0.07436
3295.89844 0.07456
3294.14063 0.07453
3292.38281 0.07435
3290.62500 0.07414
3288.86719 0.07410
3287.10938 0.07433
3285.35156 0.07465
3283.59375 0.07478
3281.83594 0.07473
3280.07813 0.07462
3278.32031 0.07456
3276.56250 0.07456
3274.80469 0.07453
3273.04688 0.07447
3271.28906 0.07451
3269.53125 0.07466
3267.77344 0.07475
3266.01563 0.07467
3264.25781 0.07443
3262.50000 0.07420
3260.74219 0.07415
3258.98438 0.07424
3257.22656 0.07428
3255.46875 0.07416
3253.71094 0.07395
3251.95313 0.07387
3250.19531 0.07397
3248.43750 0.07399
3246.67969 0.07388
3244.92188 0.07386
3243.16406 0.07395
3241.40625 0.07396
3239.64844 0.07389
3237.89063 0.07388
3236.13281 0.07393
3234.37500 0.07387
3232.61719 0.07372
3230.85938 0.07378
3229.10156 0.07398
3227.34375 0.07393
3225.58594 0.07360
3223.82813 0.07333
3222.07031 0.07322
3220.31250 0.07324
3218.55469 0.07331
3216.79688 0.07328
3215.03906 0.07313
3213.28125 0.07298
3211.52344 0.07292
3209.76563 0.07294
3208.00781 0.07296
3206.25000 0.07291
3204.49219 0.07286
3202.73438 0.07292
3200.97656 0.07305
3199.21875 0.07308
3197.46094 0.07298
3195.70313 0.07279
3193.94531 0.07252
3192.18750 0.07230
3190.42969 0.07231
3188.67188 0.07245
3186.91406 0.07255
3185.15625 0.07257
3183.39844 0.07255
3181.64063 0.07252
3179.88281 0.07245
3178.12500 0.07231
3176.36719 0.07219
3174.60938 0.07214
3172.85156 0.07209
3171.09375 0.07203
3169.33594 0.07196
3167.57813 0.07189
3165.82031 0.07185
3164.06250 0.07181
3162.30469 0.07175
3160.54688 0.07166
3158.78906 0.07153
3157.03125 0.07138
3155.27344 0.07131
3153.51563 0.07137
3151.75781 0.07155
3150.00000 0.07164
3148.24219 0.07144
3146.48438 0.07108
3144.72656 0.07092
3142.96875 0.07106
3141.21094 0.07118
3139.45313 0.07105
3137.69531 0.07081
3135.93750 0.07073
3134.17969 0.07082
3132.42188 0.07095
3130.66406 0.07102
3128.90625 0.07099
3127.14844 0.07088
3125.39063 0.07075
3123.63281 0.07066
3121.87500 0.07059
3120.11719 0.07046
3118.35938 0.07036
3116.60156 0.07036
3114.84375 0.07036
3113.08594 0.07025
3111.32813 0.07012
3109.57031 0.07006
3107.81250 0.07008
3106.05469 0.07023
3104.29688 0.07045
3102.53906 0.07054
3100.78125 0.07044
3099.02344 0.07026
3097.26563 0.07014
3095.50781 0.07011
3093.75000 0.07012
3091.99219 0.07018
3090.23438 0.07026
3088.47656 0.07029
3086.71875 0.07028
3084.96094 0.07026
3083.20313 0.07016
3081.44531 0.07003
3079.68750 0.06996
3077.92969 0.06994
3076.17188 0.06989
3074.41406 0.06982
3072.65625 0.06981
3070.89844 0.06984
3069.14063 0.06983
3067.38281 0.06971
3065.62500 0.06950
3063.86719 0.06934
3062.10938 0.06932
3060.35156 0.06936
3058.59375 0.06929
3056.83594 0.06920
3055.07813 0.06925
3053.32031 0.06937
3051.56250 0.06934
3049.80469 0.06919
3048.04688 0.06914
3046.28906 0.06924
3044.53125 0.06934
3042.77344 0.06934
3041.01563 0.06929
3039.25781 0.06926
3037.50000 0.06930
3035.74219 0.06937
3033.98438 0.06941
3032.22656 0.06937
3030.46875 0.06930
3028.71094 0.06924
3026.95313 0.06927
3025.19531 0.06946
3023.43750 0.06968
3021.67969 0.06968
3019.92188 0.06950
3018.16406 0.06940
3016.40625 0.06951
3014.64844 0.06964
3012.89063 0.06962
3011.13281 0.06948
3009.37500 0.06939
3007.61719 0.06937
3005.85938 0.06931
3004.10156 0.06923
3002.34375 0.06918
3000.58594 0.06920
2998.82813 0.06927
2997.07031 0.06936
2995.31250 0.06942
2993.55469 0.06942
2991.79688 0.06938
2990.03906 0.06934
2988.28125 0.06937
2986.52344 0.06948
2984.76563 0.06958
2983.00781 0.06963
2981.25000 0.06971
2979.49219 0.06984
2977.73438 0.07000
2975.97656 0.07022
2974.21875 0.07048
2972.46094 0.07066
2970.70313 0.07071
2968.94531 0.07079
2967.18750 0.07095
2965.42969 0.07104
2963.67188 0.07090
2961.91406 0.07066
2960.15625 0.07053
2958.39844 0.07054
2956.64063 0.07062
2954.88281 0.07070
2953.12500 0.07077
2951.36719 0.07083
2949.60938 0.07095
2947.85156 0.07115
2946.09375 0.07139
2944.33594 0.07164
2942.57813 0.07190
2940.82031 0.07217
2939.06250 0.07245
2937.30469 0.07271
2935.54688 0.07284
2933.78906 0.07282
2932.03125 0.07269
2930.27344 0.07247
2928.51563 0.07220
2926.75781 0.07196
2925.00000 0.07181
2923.24219 0.07173
2921.48438 0.07160
2919.72656 0.07137
2917.96875 0.07118
2916.21094 0.07106
2914.45313 0.07094
2912.69531 0.07081
2910.93750 0.07067
2909.17969 0.07051
2907.42188 0.07036
2905.66406 0.07028
2903.90625 0.07017
2902.14844 0.06996
2900.39063 0.06972
2898.63281 0.06957
2896.87500 0.06954
2895.11719 0.06960
2893.35938 0.06966
2891.60156 0.06964
2889.84375 0.06953
2888.08594 0.06939
2886.32813 0.06933
2884.57031 0.06935
2882.81250 0.06939
2881.05469 0.06938
2879.29688 0.06934
2877.53906 0.06928
2875.78125 0.06924
2874.02344 0.06933
2872.26563 0.06950
2870.50781 0.06967
2868.75000 0.06984
2866.99219 0.06998
2865.23438 0.07001
2863.47656 0.06991
2861.71875 0.06979
2859.96094 0.06972
2858.20313 0.06964
2856.44531 0.06952
2854.68750 0.06935
2852.92969 0.06910
2851.17188 0.06887
2849.41406 0.06872
2847.65625 0.06854
2845.89844 0.06826
2844.14063 0.06799
2842.38281 0.06784
2840.62500 0.06776
2838.86719 0.06767
2837.10938 0.06758
2835.35156 0.06755
2833.59375 0.06753
2831.83594 0.06746
2830.07813 0.06734
2828.32031 0.06725
2826.56250 0.06717
2824.80469 0.06708
2823.04688 0.06705
2821.28906 0.06707
2819.53125 0.06705
2817.77344 0.06701
2816.01563 0.06702
2814.25781 0.06705
2812.50000 0.06705
2810.74219 0.06696
2808.98438 0.06681
2807.22656 0.06670
2805.46875 0.06668
2803.71094 0.06671
2801.95313 0.06672
2800.19531 0.06673
2798.43750 0.06670
2796.67969 0.06660
2794.92188 0.06650
2793.16406 0.06643
2791.40625 0.06644
2789.64844 0.06648
2787.89063 0.06646
2786.13281 0.06635
2784.37500 0.06620
2782.61719 0.06613
2780.85938 0.06616
2779.10156 0.06619
2777.34375 0.06614
2775.58594 0.06609
2773.82813 0.06609
2772.07031 0.06601
2770.31250 0.06587
2768.55469 0.06583
2766.79688 0.06589
2765.03906 0.06592
2763.28125 0.06588
2761.52344 0.06582
2759.76563 0.06573
2758.00781 0.06567
2756.25000 0.06570
2754.49219 0.06576
2752.73438 0.06578
2750.97656 0.06577
2749.21875 0.06573
2747.46094 0.06559
2745.70313 0.06541
2743.94531 0.06530
2742.18750 0.06533
2740.42969 0.06539
2738.67188 0.06534
2736.91406 0.06524
2735.15625 0.06521
2733.39844 0.06522
2731.64063 0.06522
2729.88281 0.06524
2728.12500 0.06527
2726.36719 0.06524
2724.60938 0.06515
2722.85156 0.06504
2721.09375 0.06492
2719.33594 0.06483
2717.57813 0.06479
2715.82031 0.06477
2714.06250 0.06476
2712.30469 0.06478
2710.54688 0.06484
2708.78906 0.06491
2707.03125 0.06494
2705.27344 0.06489
2703.51563 0.06480
2701.75781 0.06473
2700.00000 0.06472
2698.24219 0.06470
2696.48438 0.06466
2694.72656 0.06460
2692.96875 0.06454
2691.21094 0.06447
2689.45313 0.06440
2687.69531 0.06434
2685.93750 0.06433
2684.17969 0.06437
2682.42188 0.06432
2680.66406 0.06418
2678.90625 0.06410
2677.14844 0.06414
2675.39063 0.06420
2673.63281 0.06418
2671.87500 0.06404
2670.11719 0.06388
2668.35938 0.06379
2666.60156 0.06379
2664.84375 0.06381
2663.08594 0.06387
2661.32813 0.06395
2659.57031 0.06397
2657.81250 0.06389
2656.05469 0.06374
2654.29688 0.06361
2652.53906 0.06355
2650.78125 0.06355
2649.02344 0.06356
2647.26563 0.06351
2645.50781 0.06340
2643.75000 0.06331
2641.99219 0.06334
2640.23438 0.06346
2638.47656 0.06352
2636.71875 0.06351
2634.96094 0.06347
2633.20313 0.06344
2631.44531 0.06339
2629.68750 0.06335
2627.92969 0.06333
2626.17188 0.06333
2624.41406 0.06329
2622.65625 0.06319
2620.89844 0.06303
2619.14063 0.06286
2617.38281 0.06280
2615.62500 0.06289
2613.86719 0.06298
2612.10938 0.06301
2610.35156 0.06298
2608.59375 0.06294
2606.83594 0.06289
2605.07813 0.06282
2603.32031 0.06272
2601.56250 0.06264
2599.80469 0.06259
2598.04688 0.06254
2596.28906 0.06249
2594.53125 0.06253
2592.77344 0.06257
2591.01563 0.06253
2589.25781 0.06246
2587.50000 0.06245
2585.74219 0.06247
2583.98438 0.06245
2582.22656 0.06234
2580.46875 0.06217
2578.71094 0.06205
2576.95313 0.06205
2575.19531 0.06214
2573.43750 0.06225
2571.67969 0.06231
2569.92188 0.06228
2568.16406 0.06221
2566.40625 0.06215
2564.64844 0.06209
2562.89063 0.06205
2561.13281 0.06204
2559.37500 0.06202
2557.61719 0.06197
2555.85938 0.06194
2554.10156 0.06202
2552.34375 0.06213
2550.58594 0.06221
2548.82813 0.06228
2547.07031 0.06228
2545.31250 0.06221
2543.55469 0.06212
2541.79688 0.06208
2540.03906 0.06209
2538.28125 0.06210
2536.52344 0.06208
2534.76563 0.06205
2533.00781 0.06201
2531.25000 0.06195
2529.49219 0.06195
2527.73438 0.06197
2525.97656 0.06194
2524.21875 0.06187
2522.46094 0.06178
2520.70313 0.06170
2518.94531 0.06166
2517.18750 0.06168
2515.42969 0.06169
2513.67188 0.06165
2511.91406 0.06160
2510.15625 0.06163
2508.39844 0.06172
2506.64063 0.06180
2504.88281 0.06179
2503.12500 0.06171
2501.36719 0.06162
2499.60938 0.06157
2497.85156 0.06157
2496.09375 0.06163
2494.33594 0.06167
2492.57813 0.06163
2490.82031 0.06154
2489.06250 0.06150
2487.30469 0.06150
2485.54688 0.06149
2483.78906 0.06148
2482.03125 0.06151
2480.27344 0.06155
2478.51563 0.06153
2476.75781 0.06146
2475.00000 0.06138
2473.24219 0.06132
2471.48438 0.06133
2469.72656 0.06139
2467.96875 0.06139
2466.21094 0.06127
2464.45313 0.06117
2462.69531 0.06119
2460.93750 0.06121
2459.17969 0.06115
2457.42188 0.06109
2455.66406 0.06108
2453.90625 0.06109
2452.14844 0.06109
2450.39063 0.06110
2448.63281 0.06113
2446.87500 0.06111
2445.11719 0.06100
2443.35938 0.06087
2441.60156 0.06090
2439.84375 0.06104
2438.08594 0.06110
2436.32813 0.06103
2434.57031 0.06096
2432.81250 0.06091
2431.05469 0.06087
2429.29688 0.06087
2427.53906 0.06090
2425.78125 0.06087
2424.02344 0.06082
2422.26563 0.06083
2420.50781 0.06086
2418.75000 0.06088
2416.99219 0.06090
2415.23438 0.06095
2413.47656 0.06098
2411.71875 0.06096
2409.96094 0.06091
2408.20313 0.06087
2406.44531 0.06087
2404.68750 0.06092
2402.92969 0.06091
2401.17188 0.06082
2399.41406 0.06076
2397.65625 0.06076
2395.89844 0.06071
2394.14063 0.06054
2392.38281 0.06025
2390.62500 0.05984
2388.86719 0.05929
2387.10938 0.05869
2385.35156 0.05805
2383.59375 0.05728
2381.83594 0.05636
2380.07813 0.05538
2378.32031 0.05430
2376.56250 0.05314
2374.80469 0.05205
2373.04688 0.05110
2371.28906 0.05033
2369.53125 0.04996
2367.77344 0.05000
2366.01563 0.05016
2364.25781 0.05070
2362.50000 0.05209
2360.74219 0.05398
2358.98438 0.05548
2357.22656 0.05603
2355.46875 0.05570
2353.71094 0.05481
2351.95313 0.05382
2350.19531 0.05314
2348.43750 0.05283
2346.67969 0.05280
2344.92188 0.05302
2343.16406 0.05332
2341.40625 0.05347
2339.64844 0.05347
2337.89063 0.05359
2336.13281 0.05409
2334.37500 0.05481
2332.61719 0.05543
2330.85938 0.05585
2329.10156 0.05621
2327.34375 0.05666
2325.58594 0.05712
2323.82813 0.05743
2322.07031 0.05757
2320.31250 0.05766
2318.55469 0.05784
2316.79688 0.05810
2315.03906 0.05840
2313.28125 0.05872
2311.52344 0.05909
2309.76563 0.05945
2308.00781 0.05965
2306.25000 0.05967
2304.49219 0.05960
2302.73438 0.05957
2300.97656 0.05961
2299.21875 0.05974
2297.46094 0.05991
2295.70313 0.06004
2293.94531 0.06009
2292.18750 0.06009
2290.42969 0.06001
2288.67188 0.05993
2286.91406 0.05994
2285.15625 0.05997
2283.39844 0.05990
2281.64063 0.05971
2279.88281 0.05952
2278.12500 0.05944
2276.36719 0.05949
2274.60938 0.05960
2272.85156 0.05971
2271.09375 0.05974
2269.33594 0.05973
2267.57813 0.05968
2265.82031 0.05965
2264.06250 0.05967
2262.30469 0.05969
2260.54688 0.05973
2258.78906 0.05982
2257.03125 0.05989
2255.27344 0.05993
2253.51563 0.05992
2251.75781 0.05987
2250.00000 0.05977
2248.24219 0.05967
2246.48438 0.05960
2244.72656 0.05961
2242.96875 0.05970
2241.21094 0.05976
2239.45313 0.05973
2237.69531 0.05967
2235.93750 0.05963
2234.17969 0.05960
2232.42188 0.05955
2230.66406 0.05942
2228.90625 0.05926
2227.14844 0.05914
2225.39063 0.05908
2223.63281 0.05912
2221.87500 0.05922
2220.11719 0.05924
2218.35938 0.05917
2216.60156 0.05914
2214.84375 0.05918
2213.08594 0.05923
2211.32813 0.05920
2209.57031 0.05914
2207.81250 0.05909
2206.05469 0.05910
2204.29688 0.05915
2202.53906 0.05915
2200.78125 0.05911
2199.02344 0.05899
2197.26563 0.05885
2195.50781 0.05879
2193.75000 0.05887
2191.99219 0.05891
2190.23438 0.05882
2188.47656 0.05873
2186.71875 0.05875
2184.96094 0.05882
2183.20313 0.05885
2181.44531 0.05882
2179.68750 0.05874
2177.92969 0.05866
2176.17188 0.05863
2174.41406 0.05864
2172.65625 0.05865
2170.89844 0.05868
2169.14063 0.05870
2167.38281 0.05867
2165.62500 0.05860
2163.86719 0.05851
2162.10938 0.05840
2160.35156 0.05831
2158.59375 0.05826
2156.83594 0.05826
2155.07813 0.05828
2153.32031 0.05827
2151.56250 0.05827
2149.80469 0.05827
2148.04688 0.05823
2146.28906 0.05813
2144.53125 0.05806
2142.77344 0.05805
2141.01563 0.05809
2139.25781 0.05807
2137.50000 0.05795
2135.74219 0.05784
2133.98438 0.05779
2132.22656 0.05779
2130.46875 0.05778
2128.71094 0.05777
2126.95313 0.05775
2125.19531 0.05774
2123.43750 0.05776
2121.67969 0.05776
2119.92188 0.05764
2118.16406 0.05744
2116.40625 0.05730
2114.64844 0.05732
2112.89063 0.05742
2111.13281 0.05748
2109.37500 0.05743
2107.61719 0.05732
2105.85938 0.05723
2104.10156 0.05721
2102.34375 0.05720
2100.58594 0.05718
2098.82813 0.05721
2097.07031 0.05728
2095.31250 0.05731
2093.55469 0.05727
2091.79688 0.05721
2090.03906 0.05717
2088.28125 0.05717
2086.52344 0.05722
2084.76563 0.05729
2083.00781 0.05732
2081.25000 0.05731
2079.49219 0.05732
2077.73438 0.05738
2075.97656 0.05748
2074.21875 0.05758
2072.46094 0.05770
2070.70313 0.05777
2068.94531 0.05776
2067.18750 0.05771
2065.42969 0.05768
2063.67188 0.05771
2061.91406 0.05777
2060.15625 0.05783
2058.39844 0.05790
2056.64063 0.05801
2054.88281 0.05811
2053.12500 0.05807
2051.36719 0.05795
2049.60938 0.05789
2047.85156 0.05792
2046.09375 0.05797
2044.33594 0.05800
2042.57813 0.05801
2040.82031 0.05802
2039.06250 0.05807
2037.30469 0.05816
2035.54688 0.05818
2033.78906 0.05816
2032.03125 0.05820
2030.27344 0.05831
2028.51563 0.05841
2026.75781 0.05843
2025.00000 0.05837
2023.24219 0.05828
2021.48438 0.05822
2019.72656 0.05823
2017.96875 0.05830
2016.21094 0.05836
2014.45313 0.05837
2012.69531 0.05842
2010.93750 0.05848
2009.17969 0.05847
2007.42188 0.05846
2005.66406 0.05853
2003.90625 0.05862
2002.14844 0.05869
2000.39063 0.05884
1998.63281 0.05908
1996.87500 0.05915
1995.11719 0.05896
1993.35938 0.05867
1991.60156 0.05845
1989.84375 0.05831
1988.08594 0.05822
1986.32813 0.05816
1984.57031 0.05819
1982.81250 0.05827
1981.05469 0.05836
1979.29688 0.05839
1977.53906 0.05833
1975.78125 0.05833
1974.02344 0.05844
1972.26563 0.05843
1970.50781 0.05819
1968.75000 0.05795
1966.99219 0.05781
1965.23438 0.05771
1963.47656 0.05765
1961.71875 0.05768
1959.96094 0.05768
1958.20313 0.05757
1956.44531 0.05749
1954.68750 0.05760
1952.92969 0.05783
1951.17188 0.05809
1949.41406 0.05826
1947.65625 0.05815
1945.89844 0.05778
1944.14063 0.05748
1942.38281 0.05739
1940.62500 0.05736
1938.86719 0.05728
1937.10938 0.05716
1935.35156 0.05713
1933.59375 0.05720
1931.83594 0.05742
1930.07813 0.05773
1928.32031 0.05787
1926.56250 0.05776
1924.80469 0.05767
1923.04688 0.05765
1921.28906 0.05751
1919.53125 0.05741
1917.77344 0.05757
1916.01563 0.05790
1914.25781 0.05805
1912.50000 0.05789
1910.74219 0.05769
1908.98438 0.05772
1907.22656 0.05789
1905.46875 0.05804
1903.71094 0.05826
1901.95313 0.05856
1900.19531 0.05875
1898.43750 0.05882
1896.67969 0.05895
1894.92188 0.05904
1893.16406 0.05894
1891.40625 0.05882
1889.64844 0.05875
1887.89063 0.05867
1886.13281 0.05866
1884.37500 0.05871
1882.61719 0.05876
1880.85938 0.05881
1879.10156 0.05896
1877.34375 0.05938
1875.58594 0.06004
1873.82813 0.06033
1872.07031 0.05981
1870.31250 0.05904
1868.55469 0.05850
1866.79688 0.05822
1865.03906 0.05805
1863.28125 0.05786
1861.52344 0.05762
1859.76563 0.05740
1858.00781 0.05724
1856.25000 0.05724
1854.49219 0.05745
1852.73438 0.05777
1850.97656 0.05804
1849.21875 0.05794
1847.46094 0.05742
1845.70313 0.05698
1843.94531 0.05684
1842.18750 0.05679
1840.42969 0.05667
1838.67188 0.05672
1836.91406 0.05711
1835.15625 0.05749
1833.39844 0.05745
1831.64063 0.05728
1829.88281 0.05714
1828.12500 0.05691
1826.36719 0.05665
1824.60938 0.05648
1822.85156 0.05641
1821.09375 0.05645
1819.33594 0.05671
1817.57813 0.05715
1815.82031 0.05744
1814.06250 0.05730
1812.30469 0.05694
1810.54688 0.05672
1808.78906 0.05686
1807.03125 0.05726
1805.27344 0.05748
1803.51563 0.05747
1801.75781 0.05753
1800.00000 0.05786
1798.24219 0.05823
1796.48438 0.05800
1794.72656 0.05727
1792.96875 0.05678
1791.21094 0.05671
1789.45313 0.05679
1787.69531 0.05687
1785.93750 0.05696
1784.17969 0.05696
1782.42188 0.05693
1780.66406 0.05718
1778.90625 0.05777
1777.14844 0.05803
1775.39063 0.05743
1773.63281 0.05661
1771.87500 0.05605
1770.11719 0.05586
1768.35938 0.05606
1766.60156 0.05626
1764.84375 0.05617
1763.08594 0.05605
1761.32813 0.05599
1759.57031 0.05607
1757.81250 0.05663
1756.05469 0.05777
1754.29688 0.05857
1752.53906 0.05848
1750.78125 0.05806
1749.02344 0.05773
1747.26563 0.05760
1745.50781 0.05760
1743.75000 0.05750
1741.99219 0.05745
1740.23438 0.05802
1738.47656 0.05860
1736.71875 0.05805
1734.96094 0.05708
1733.20313 0.05634
1731.44531 0.05599
1729.68750 0.05600
1727.92969 0.05620
1726.17188 0.05663
1724.41406 0.05775
1722.65625 0.05938
1720.89844 0.05943
1719.14063 0.05811
1717.38281 0.05699
1715.62500 0.05642
1713.86719 0.05641
1712.10938 0.05688
1710.35156 0.05739
1708.59375 0.05752
1706.83594 0.05781
1705.07813 0.05866
1703.32031 0.05916
1701.56250 0.05854
1699.80469 0.05728
1698.04688 0.05635
1696.28906 0.05612
1694.53125 0.05638
1692.77344 0.05679
1691.01563 0.05748
1689.25781 0.05830
1687.50000 0.05788
1685.74219 0.05685
1683.98438 0.05607
1682.22656 0.05570
1680.46875 0.05571
1678.71094 0.05584
1676.95313 0.05605
1675.19531 0.05623
1673.43750 0.05565
1671.67969 0.05477
1669.92188 0.05444
1668.16406 0.05459
1666.40625 0.05446
1664.64844 0.05406
1662.89063 0.05399
1661.13281 0.05458
1659.37500 0.05609
1657.61719 0.05720
1655.85938 0.05675
1654.10156 0.05663
1652.34375 0.05688
1650.58594 0.05607
1648.82813 0.05479
1647.07031 0.05413
1645.31250 0.05413
1643.55469 0.05470
1641.79688 0.05562
1640.03906 0.05558
1638.28125 0.05448
1636.52344 0.05367
1634.76563 0.05345
1633.00781 0.05364
1631.25000 0.05387
1629.49219 0.05407
1627.73438 0.05398
1625.97656 0.05354
1624.21875 0.05336
1622.46094 0.05374
1620.70313 0.05392
1618.94531 0.05359
1617.18750 0.05351
1615.42969 0.05397
1613.67188 0.05461
1611.91406 0.05507
1610.15625 0.05542
1608.39844 0.05578
1606.64063 0.05604
1604.88281 0.05617
1603.12500 0.05626
1601.36719 0.05643
1599.60938 0.05655
1597.85156 0.05649
1596.09375 0.05626
1594.33594 0.05596
1592.57813 0.05566
1590.82031 0.05551
1589.06250 0.05553
1587.30469 0.05555
1585.54688 0.05553
1583.78906 0.05580
1582.03125 0.05652
1580.27344 0.05674
1578.51563 0.05610
1576.75781 0.05571
1575.00000 0.05593
1573.24219 0.05613
1571.48438 0.05592
1569.72656 0.05572
1567.96875 0.05565
1566.21094 0.05590
1564.45313 0.05716
1562.69531 0.05822
1560.93750 0.05734
1559.17969 0.05623
1557.42188 0.05550
1555.66406 0.05521
1553.90625 0.05514
1552.14844 0.05532
1550.39063 0.05607
1548.63281 0.05737
1546.87500 0.05869
1545.11719 0.05889
1543.35938 0.05742
1541.60156 0.05631
1539.84375 0.05616
1538.08594 0.05636
1536.32813 0.05604
1534.57031 0.05568
1532.81250 0.05599
1531.05469 0.05674
1529.29688 0.05736
1527.53906 0.05799
1525.78125 0.05836
1524.02344 0.05804
1522.26563 0.05749
1520.50781 0.05675
1518.75000 0.05603
1516.99219 0.05591
1515.23438 0.05664
1513.47656 0.05818
1511.71875 0.05902
1509.96094 0.05732
1508.20313 0.05593
1506.44531 0.05556
1504.68750 0.05585
1502.92969 0.05637
1501.17188 0.05634
1499.41406 0.05568
1497.65625 0.05532
1495.89844 0.05583
1494.14063 0.05668
1492.38281 0.05635
1490.62500 0.05524
1488.86719 0.05448
1487.10938 0.05426
1485.35156 0.05434
1483.59375 0.05458
1481.83594 0.05517
1480.07813 0.05637
1478.32031 0.05794
1476.56250 0.05857
1474.80469 0.05801
1473.04688 0.05765
1471.28906 0.05811
1469.53125 0.05901
1467.77344 0.05948
1466.01563 0.05978
1464.25781 0.06078
1462.50000 0.06281
1460.74219 0.06373
1458.98438 0.06277
1457.22656 0.06186
1455.46875 0.06156
1453.71094 0.06180
1451.95313 0.06213
1450.19531 0.06219
1448.43750 0.06218
1446.67969 0.06231
1444.92188 0.06260
1443.16406 0.06323
1441.40625 0.06412
1439.64844 0.06439
1437.89063 0.06398
1436.13281 0.06369
1434.37500 0.06362
1432.61719 0.06350
1430.85938 0.06343
1429.10156 0.06358
1427.34375 0.06374
1425.58594 0.06397
1423.82813 0.06448
1422.07031 0.06451
1420.31250 0.06375
1418.55469 0.06308
1416.79688 0.06283
1415.03906 0.06277
1413.28125 0.06267
1411.52344 0.06263
1409.76563 0.06268
1408.00781 0.06259
1406.25000 0.06251
1404.49219 0.06280
1402.73438 0.06324
1400.97656 0.06327
1399.21875 0.06269
1397.46094 0.06181
1395.70313 0.06111
1393.94531 0.06085
1392.18750 0.06087
1390.42969 0.06060
1388.67188 0.05998
1386.91406 0.05948
1385.15625 0.05924
1383.39844 0.05916
1381.64063 0.05923
1379.88281 0.05939
1378.12500 0.05927
1376.36719 0.05880
1374.60938 0.05842
1372.85156 0.05825
1371.09375 0.05815
1369.33594 0.05824
1367.57813 0.05852
1365.82031 0.05846
1364.06250 0.05797
1362.30469 0.05755
1360.54688 0.05740
1358.78906 0.05738
1357.03125 0.05732
1355.27344 0.05726
1353.51563 0.05726
1351.75781 0.05731
1350.00000 0.05736
1348.24219 0.05750
1346.48438 0.05784
1344.72656 0.05827
1342.96875 0.05839
1341.21094 0.05804
1339.45313 0.05757
1337.69531 0.05718
1335.93750 0.05688
1334.17969 0.05662
1332.42188 0.05642
1330.66406 0.05626
1328.90625 0.05613
1327.14844 0.05606
1325.39063 0.05611
1323.63281 0.05622
1321.87500 0.05631
1320.11719 0.05652
1318.35938 0.05702
1316.60156 0.05769
1314.84375 0.05828
1313.08594 0.05880
1311.32813 0.05928
1309.57031 0.05967
1307.81250 0.05996
1306.05469 0.06023
1304.29688 0.06050
1302.53906 0.06079
1300.78125 0.06109
1299.02344 0.06138
1297.26563 0.06166
1295.50781 0.06197
1293.75000 0.06236
1291.99219 0.06273
1290.23438 0.06297
1288.47656 0.06312
1286.71875 0.06331
1284.96094 0.06348
1283.20313 0.06356
1281.44531 0.06372
1279.68750 0.06402
1277.92969 0.06437
1276.17188 0.06478
1274.41406 0.06522
1272.65625 0.06558
1270.89844 0.06589
1269.14063 0.06622
1267.38281 0.06657
1265.62500 0.06691
1263.86719 0.06717
1262.10938 0.06726
1260.35156 0.06721
1258.59375 0.06720
1256.83594 0.06738
1255.07813 0.06773
1253.32031 0.06814
1251.56250 0.06853
1249.80469 0.06890
1248.04688 0.06922
1246.28906 0.06950
1244.53125 0.06983
1242.77344 0.07029
1241.01563 0.07084
1239.25781 0.07141
1237.50000 0.07199
1235.74219 0.07257
1233.98438 0.07315
1232.22656 0.07382
1230.46875 0.07472
1228.71094 0.07585
1226.95313 0.07716
1225.19531 0.07860
1223.43750 0.08014
1221.67969 0.08184
1219.92188 0.08370
1218.16406 0.08568
1216.40625 0.08779
1214.64844 0.09003
1212.89063 0.09236
1211.13281 0.09476
1209.37500 0.09723
1207.61719 0.09966
1205.85938 0.10203
1204.10156 0.10439
1202.34375 0.10679
1200.58594 0.10920
1198.82813 0.11165
1197.07031 0.11420
1195.31250 0.11689
1193.55469 0.11964
1191.79688 0.12239
1190.03906 0.12520
1188.28125 0.12812
1186.52344 0.13113
1184.76563 0.13422
1183.00781 0.13741
1181.25000 0.14069
1179.49219 0.14413
1177.73438 0.14782
1175.97656 0.15177
1174.21875 0.15592
1172.46094 0.16026
1170.70313 0.16463
1168.94531 0.16851
1167.18750 0.17090
1165.42969 0.17093
1163.67188 0.16873
1161.91406 0.16566
1160.15625 0.16338
1158.39844 0.16275
1156.64063 0.16360
1154.88281 0.16544
1153.12500 0.16784
1151.36719 0.17051
1149.60938 0.17327
1147.85156 0.17607
1146.09375 0.17889
1144.33594 0.18170
1142.57813 0.18458
1140.82031 0.18760
1139.06250 0.19076
1137.30469 0.19399
1135.54688 0.19729
1133.78906 0.20074
1132.03125 0.20439
1130.27344 0.20820
1128.51563 0.21205
1126.75781 0.21593
1125.00000 0.21992
1123.24219 0.22409
1121.48438 0.22839
1119.72656 0.23271
1117.96875 0.23701
1116.21094 0.24136
1114.45313 0.24574
1112.69531 0.25010
1110.93750 0.25459
1109.17969 0.25931
1107.42188 0.26425
1105.66406 0.26935
1103.90625 0.27461
1102.14844 0.28009
1100.39063 0.28575
1098.63281 0.29155
1096.87500 0.29747
1095.11719 0.30343
1093.35938 0.30942
1091.60156 0.31545
1089.84375 0.32150
1088.08594 0.32759
1086.32813 0.33382
1084.57031 0.34034
1082.81250 0.34722
1081.05469 0.35455
1079.29688 0.36252
1077.53906 0.37134
1075.78125 0.38103
1074.02344 0.39152
1072.26563 0.40274
1070.50781 0.41439
1068.75000 0.42591
1066.99219 0.43687
1065.23438 0.44716
1063.47656 0.45680
1061.71875 0.46581
1059.96094 0.47448
1058.20313 0.48319
1056.44531 0.49204
1054.68750 0.50083
1052.92969 0.50938
1051.17188 0.51754
1049.41406 0.52543
1047.65625 0.53339
1045.89844 0.54198
1044.14063 0.55152
1042.38281 0.56178
1040.62500 0.57237
1038.86719 0.58303
1037.10938 0.59350
1035.35156 0.60338
1033.59375 0.61254
1031.83594 0.62106
1030.07813 0.62891
1028.32031 0.63590
1026.56250 0.64222
1024.80469 0.64827
1023.04688 0.65411
1021.28906 0.65956
1019.53125 0.66475
1017.77344 0.67012
1016.01563 0.67572
1014.25781 0.68121
1012.50000 0.68635
1010.74219 0.69069
1008.98438 0.69367
1007.22656 0.69512
1005.46875 0.69520
1003.71094 0.69389
1001.95313 0.69143
1000.19531 0.68838
998.43750 0.68483
996.67969 0.68053
994.92188 0.67559
993.16406 0.67013
991.40625 0.66397
989.64844 0.65681
987.89063 0.64865
986.13281 0.63978
984.37500 0.63031
982.61719 0.62008
980.85938 0.60876
979.10156 0.59612
977.34375 0.58225
975.58594 0.56738
973.82813 0.55197
972.07031 0.53660
970.31250 0.52147
968.55469 0.50639
966.79688 0.49135
965.03906 0.47675
963.28125 0.46288
961.52344 0.44963
959.76563 0.43698
958.00781 0.42525
956.25000 0.41450
954.49219 0.40452
952.73438 0.39543
950.97656 0.38761
949.21875 0.38107
947.46094 0.37547
945.70313 0.37072
943.94531 0.36709
942.18750 0.36463
940.42969 0.36289
938.67188 0.36137
936.91406 0.35977
935.15625 0.35785
933.39844 0.35545
931.64063 0.35259
929.88281 0.34953
928.12500 0.34653
926.36719 0.34375
924.60938 0.34133
922.85156 0.33933
921.09375 0.33762
919.33594 0.33602
917.57813 0.33435
915.82031 0.33213
914.06250 0.32875
912.30469 0.32377
910.54688 0.31711
908.78906 0.30904
907.03125 0.30001
905.27344 0.29031
903.51563 0.28015
901.75781 0.26999
900.00000 0.26034
898.24219 0.25140
896.48438 0.24309
894.72656 0.23540
892.96875 0.22839
891.21094 0.22190
889.45313 0.21560
887.69531 0.20946
885.93750 0.20379
884.17969 0.19880
882.42188 0.19421
880.66406 0.18945
878.90625 0.18430
877.14844 0.17901
875.39063 0.17396
873.63281 0.16931
871.87500 0.16503
870.11719 0.16103
868.35938 0.15729
866.60156 0.15384
864.84375 0.15075
863.08594 0.14800
861.32813 0.14545
859.57031 0.14308
857.81250 0.14109
856.05469 0.13950
854.29688 0.13826
852.53906 0.13737
850.78125 0.13680
849.02344 0.13641
847.26563 0.13633
845.50781 0.13666
843.75000 0.13708
841.99219 0.13741
840.23438 0.13788
838.47656 0.13859
836.71875 0.13929
834.96094 0.13975
833.20313 0.13986
831.44531 0.13961
829.68750 0.13908
827.92969 0.13844
826.17188 0.13785
824.41406 0.13743
822.65625 0.13737
820.89844 0.13789
819.14063 0.13919
817.38281 0.14177
815.62500 0.14644
813.86719 0.15393
812.10938 0.16483
810.35156 0.17978
808.59375 0.19901
806.83594 0.22190
805.07813 0.24678
803.32031 0.27088
801.56250 0.29080
799.80469 0.30361
798.04688 0.30807
796.28906 0.30541
794.53125 0.29889
792.77344 0.29209
791.01563 0.28743
789.25781 0.28659
787.50000 0.29082
785.74219 0.30027
783.98438 0.31348
782.22656 0.32718
780.46875 0.33700
778.71094 0.33991
776.95313 0.33577
775.19531 0.32655
773.43750 0.31491
771.67969 0.30299
769.92188 0.29168
768.16406 0.28119
766.40625 0.27155
764.64844 0.26257
762.89063 0.25429
761.13281 0.24687
759.37500 0.24000
757.61719 0.23316
755.85938 0.22648
754.10156 0.22041
752.34375 0.21480
750.58594 0.20892
748.82813 0.20255
747.07031 0.19628
745.31250 0.19065
743.55469 0.18566
741.79688 0.18114
740.03906 0.17680
738.28125 0.17218
736.52344 0.16760
734.76563 0.16364
733.00781 0.16020
731.25000 0.15712
729.49219 0.15472
727.73438 0.15285
725.97656 0.15095
724.21875 0.14882
722.46094 0.14679
720.70313 0.14526
718.94531 0.14436
717.18750 0.14392
715.42969 0.14372
713.67188 0.14377
711.91406 0.14454
710.15625 0.14642
708.39844 0.14916
706.64063 0.15281
704.88281 0.15847
703.12500 0.16768
701.36719 0.18072
699.60938 0.19497
697.85156 0.20529
696.09375 0.20771
694.33594 0.20268
692.57813 0.19388
690.82031 0.18506
689.06250 0.17810
687.30469 0.17270
685.54688 0.16773
683.78906 0.16307
682.03125 0.15936
680.27344 0.15603
678.51563 0.15219
676.75781 0.14856
675.00000 0.14600
673.24219 0.14383
671.48438 0.14123
669.72656 0.13922
667.96875 0.13878
666.21094 0.13802
664.45313 0.13572
662.69531 0.13260
660.93750 0.13122
659.17969 0.13236
657.42188 0.13430
655.66406 0.13578
653.90625 0.13594
652.14844 0.13418
650.39063 0.13173
648.63281 0.13022
646.87500 0.12990
645.11719 0.13021
643.35938 0.13080
641.60156 0.13189
639.84375 0.13293
638.08594 0.13290
636.32813 0.13217
634.57031 0.13177
632.81250 0.13138
631.05469 0.12991
629.29688 0.12847
627.53906 0.13064
625.78125 0.13702
624.02344 0.14275
622.26563 0.14394
620.50781 0.14243
618.75000 0.13996
616.99219 0.13511
615.23438 0.13084
613.47656 0.13150
611.71875 0.13473
609.96094 0.13781
608.20313 0.14181
606.44531 0.14457
604.68750 0.14241
602.92969 0.13782
601.17188 0.13597
599.41406 0.13885

File: scans/powder_atr/dolomite_ATR.dpt
3997.26563 0.00443
3995.50781 0.00429
3993.75000 0.00426
3991.99219 0.00432
3990.23438 0.00443
3988.47656 0.00452
3986.71875 0.00450
3984.96094 0.00444
3983.20313 0.00449
3981.44531 0.00451
3979.68750 0.00441
3977.92969 0.00433
3976.17188 0.00439
3974.41406 0.00451
3972.65625 0.00448
3970.89844 0.00432
3969.14063 0.00425
3967.38281 0.00436
3965.62500 0.00456
3963.86719 0.00481
3962.10938 0.00501
3960.35156 0.00499
3958.59375 0.00474
3956.83594 0.00457
3955.07813 0.00468
3953.32031 0.00471
3951.56250 0.00446
3949.80469 0.00426
3948.04688 0.00445
3946.28906 0.00486
3944.53125 0.00514
3942.77344 0.00504
3941.01563 0.00472
3939.25781 0.00449
3937.50000 0.00451
3935.74219 0.00452
3933.98438 0.00432
3932.22656 0.00415
3930.46875 0.00426
3928.71094 0.00442
3926.95313 0.00444
3925.19531 0.00447
3923.43750 0.00452
3921.67969 0.00441
3919.92188 0.00417
3918.16406 0.00410
3916.40625 0.00449
3914.64844 0.00504
3912.89063 0.00528
3911.13281 0.00521
3909.37500 0.00489
3907.61719 0.00450
3905.85938 0.00431
3904.10156 0.00442
3902.34375 0.00439
3900.58594 0.00423
3898.82813 0.00445
3897.07031 0.00502
3895.31250 0.00537
3893.55469 0.00558
3891.79688 0.00552
3890.03906 0.00488
3888.28125 0.00428
3886.52344 0.00427
3884.76563 0.00462
3883.00781 0.00505
3881.25000 0.00542
3879.49219 0.00541
3877.73438 0.00531
3875.97656 0.00538
3874.21875 0.00528
3872.46094 0.00501
3870.70313 0.00485
3868.94531 0.00484
3867.18750 0.00517
3865.42969 0.00598
3863.67188 0.00598
3861.91406 0.00530
3860.15625 0.00481
3858.39844 0.00461
3856.64063 0.00462
3854.88281 0.00479
3853.12500 0.00504
3851.36719 0.00543
3849.60938 0.00588
3847.85156 0.00596
3846.09375 0.00562
3844.33594 0.00511
3842.57813 0.00465
3840.82031 0.00444
3839.06250 0.00457
3837.30469 0.00472
3835.54688 0.00471
3833.78906 0.00499
3832.03125 0.00538
3830.27344 0.00526
3828.51563 0.00514
3826.75781 0.00522
3825.00000 0.00513
3823.24219 0.00487
3821.48438 0.00478
3819.72656 0.00517
3817.96875 0.00561
3816.21094 0.00555
3814.45313 0.00555
3812.69531 0.00575
3810.93750 0.00558
3809.17969 0.00537
3807.42188 0.00530
3805.66406 0.00509
3803.90625 0.00480
3802.14844 0.00460
3800.39063 0.00447
3798.63281 0.00442
3796.87500 0.00454
3795.11719 0.00461
3793.35938 0.00448
3791.60156 0.00440
3789.84375 0.00449
3788.08594 0.00445
3786.32813 0.00430
3784.57031 0.00426
3782.81250 0.00452
3781.05469 0.00499
3779.29688 0.00518
3777.53906 0.00495
3775.78125 0.00454
3774.02344 0.00426
3772.26563 0.00447
3770.50781 0.00500
3768.75000 0.00502
3766.99219 0.00457
3765.23438 0.00428
3763.47656 0.00472
3761.71875 0.00550
3759.96094 0.00547
3758.20313 0.00521
3756.44531 0.00554
3754.68750 0.00593
3752.92969 0.00569
3751.17188 0.00532
3749.41406 0.00545
3747.65625 0.00618
3745.89844 0.00660
3744.14063 0.00624
3742.38281 0.00568
3740.62500 0.00524
3738.86719 0.00508
3737.10938 0.00514
3735.35156 0.00517
3733.59375 0.00520
3731.83594 0.00535
3730.07813 0.00549
3728.32031 0.00536
3726.56250 0.00490
3724.80469 0.00456
3723.04688 0.00489
3721.28906 0.00537
3719.53125 0.00525
3717.77344 0.00480
3716.01563 0.00446
3714.25781 0.00459
3712.50000 0.00504
3710.74219 0.00520
3708.98438 0.00508
3707.22656 0.00497
3705.46875 0.00494
3703.71094 0.00509
3701.95313 0.00568
3700.19531 0.00635
3698.43750 0.00619
3696.67969 0.00550
3694.92188 0.00485
3693.16406 0.00456
3691.40625 0.00463
3689.64844 0.00488
3687.89063 0.00541
3686.13281 0.00589
3684.37500 0.00581
3682.61719 0.00579
3680.85938 0.00597
3679.10156 0.00568
3677.34375 0.00510
3675.58594 0.00469
3673.82813 0.00456
3672.07031 0.00464
3670.31250 0.00492
3668.55469 0.00546
3666.79688 0.00581
3665.03906 0.00555
3663.28125 0.00528
3661.52344 0.00584
3659.76563 0.00677
3658.00781 0.00658
3656.25000 0.00589
3654.49219 0.00534
3652.73438 0.00507
3650.97656 0.00498
3649.21875 0.00492
3647.46094 0.00495
3645.70313 0.00505
3643.94531 0.00501
3642.18750 0.00500
3640.42969 0.00555
3638.67188 0.00610
3636.91406 0.00592
3635.15625 0.00558
3633.39844 0.00545
3631.64063 0.00569
3629.88281 0.00613
3628.12500 0.00631
3626.36719 0.00632
3624.60938 0.00621
3622.85156 0.00587
3621.09375 0.00559
3619.33594 0.00561
3617.57813 0.00564
3615.82031 0.00557
3614.06250 0.00566
3612.30469 0.00582
3610.54688 0.00579
3608.78906 0.00576
3607.03125 0.00590
3605.27344 0.00593
3603.51563 0.00566
3601.75781 0.00541
3600.00000 0.00553
3598.24219 0.00588
3596.48438 0.00578
3594.72656 0.00532
3592.96875 0.00506
3591.21094 0.00509
3589.45313 0.00513
3587.69531 0.00509
3585.93750 0.00508
3584.17969 0.00511
3582.42188 0.00518
3580.66406 0.00547
3578.90625 0.00612
3577.14844 0.00653
3575.39063 0.00614
3573.63281 0.00545
3571.87500 0.00493
3570.11719 0.00469
3568.35938 0.00475
3566.60156 0.00505
3564.84375 0.00541
3563.08594 0.00553
3561.32813 0.00535
3559.57031 0.00523
3557.81250 0.00537
3556.05469 0.00549
3554.29688 0.00541
3552.53906 0.00524
3550.78125 0.00508
3549.02344 0.00508
3547.26563 0.00529
3545.50781 0.00542
3543.75000 0.00532
3541.99219 0.00524
3540.23438 0.00540
3538.47656 0.00566
3536.71875 0.00570
3534.96094 0.00551
3533.20313 0.00529
3531.44531 0.00523
3529.68750 0.00526
3527.92969 0.00527
3526.17188 0.00529
3524.41406 0.00539
3522.65625 0.00542
3520.89844 0.00530
3519.14063 0.00515
3517.38281 0.00505
3515.62500 0.00504
3513.86719 0.00503
3512.10938 0.00500
3510.35156 0.00506
3508.59375 0.00527
3506.83594 0.00544
3505.07813 0.00544
3503.32031 0.00538
3501.56250 0.00537
3499.80469 0.00541
3498.04688 0.00555
3496.28906 0.00571
3494.53125 0.00584
3492.77344 0.00603
3491.01563 0.00625
3489.25781 0.00634
3487.50000 0.00623
3485.74219 0.00595
3483.98438 0.00570
3482.22656 0.00565
3480.46875 0.00569
3478.71094 0.00576
3476.95313 0.00585
3475.19531 0.00589
3473.43750 0.00582
3471.67969 0.00566
3469.92188 0.00559
3468.16406 0.00580
3466.40625 0.00609
3464.64844 0.00620
3462.89063 0.00613
3461.13281 0.00609
3459.37500 0.00618
3457.61719 0.00618
3455.85938 0.00594
3454.10156 0.00576
3452.34375 0.00587
3450.58594 0.00599
3448.82813 0.00584
3447.07031 0.00553
3445.31250 0.00538
3443.55469 0.00546
3441.79688 0.00567
3440.03906 0.00592
3438.28125 0.00609
3436.52344 0.00609
3434.76563 0.00602
3433.00781 0.00598
3431.25000 0.00586
3429.49219 0.00567
3427.73438 0.00560
3425.97656 0.00562
3424.21875 0.00563
3422.46094 0.00571
3420.70313 0.00585
3418.94531 0.00587
3417.18750 0.00582
3415.42969 0.00585
3413.67188 0.00589
3411.91406 0.00585
3410.15625 0.00578
3408.39844 0.00574
3406.64063 0.00584
3404.88281 0.00608
3403.12500 0.00614
3401.36719 0.00586
3399.60938 0.00558
3397.85156 0.00562
3396.09375 0.00569
3394.33594 0.00546
3392.57813 0.00510
3390.82031 0.00484
3389.06250 0.00478
3387.30469 0.00509
3385.54688 0.00566
3383.78906 0.00610
3382.03125 0.00618
3380.27344 0.00606
3378.51563 0.00595
3376.75781 0.00595
3375.00000 0.00604
3373.24219 0.00620
3371.48438 0.00636
3369.72656 0.00642
3367.96875 0.00631
3366.21094 0.00609
3364.45313 0.00596
3362.69531 0.00603
3360.93750 0.00614
3359.17969 0.00615
3357.42188 0.00611
3355.66406 0.00604
3353.90625 0.00592
3352.14844 0.00584
3350.39063 0.00580
3348.63281 0.00579
3346.87500 0.00583
3345.11719 0.00590
3343.35938 0.00586
3341.60156 0.00573
3339.84375 0.00564
3338.08594 0.00562
3336.32813 0.00568
3334.57031 0.00575
3332.81250 0.00573
3331.05469 0.00565
3329.29688 0.00572
3327.53906 0.00598
3325.78125 0.00620
3324.02344 0.00631
3322.26563 0.00637
3320.50781 0.00636
3318.75000 0.00635
3316.99219 0.00641
3315.23438 0.00645
3313.47656 0.00638
3311.71875 0.00630
3309.96094 0.00629
3308.20313 0.00624
3306.44531 0.00616
3304.68750 0.00612
3302.92969 0.00606
3301.17188 0.00598
3299.41406 0.00594
3297.65625 0.00599
3295.89844 0.00609
3294.14063 0.00614
3292.38281 0.00609
3290.62500 0.00610
3288.86719 0.00631
3287.10938 0.00656
3285.35156 0.00660
3283.59375 0.00644
3281.83594 0.00636
3280.07813 0.00641
3278.32031 0.00643
3276.56250 0.00647
3274.80469 0.00660
3273.04688 0.00669
3271.28906 0.00661
3269.53125 0.00645
3267.77344 0.00643
3266.01563 0.00652
3264.25781 0.00652
3262.50000 0.00646
3260.74219 0.00638
3258.98438 0.00622
3257.22656 0.00615
3255.46875 0.00631
3253.71094 0.00646
3251.95313 0.00647
3250.19531 0.00649
3248.43750 0.00649
3246.67969 0.00638
3244.92188 0.00626
3243.16406 0.00624
3241.40625 0.00626
3239.64844 0.00627
3237.89063 0.00630
3236.13281 0.00640
3234.37500 0.00647
3232.61719 0.00643
3230.85938 0.00644
3229.10156 0.00663
3227.34375 0.00678
3225.58594 0.00666
3223.82813 0.00644
3222.07031 0.00640
3220.31250 0.00651
3218.55469 0.00654
3216.79688 0.00644
3215.03906 0.00626
3213.28125 0.00612
3211.52344 0.00609
3209.76563 0.00619
3208.00781 0.00633
3206.25000 0.00646
3204.49219 0.00659
3202.73438 0.00671
3200.97656 0.00671
3199.21875 0.00656
3197.46094 0.00633
3195.70313 0.00622
3193.94531 0.00620
3192.18750 0.00616
3190.42969 0.00608
3188.67188 0.00610
3186.91406 0.00626
3185.15625 0.00642
3183.39844 0.00653
3181.64063 0.00658
3179.88281 0.00658
3178.12500 0.00652
3176.36719 0.00640
3174.60938 0.00626
3172.85156 0.00616
3171.09375 0.00615
3169.33594 0.00623
3167.57813 0.00638
3165.82031 0.00650
3164.06250 0.00649
3162.30469 0.00645
3160.54688 0.00647
3158.78906 0.00650
3157.03125 0.00652
3155.27344 0.00655
3153.51563 0.00656
3151.75781 0.00653
3150.00000 0.00645
3148.24219 0.00635
3146.48438 0.00625
3144.72656 0.00622
3142.96875 0.00623
3141.21094 0.00612
3139.45313 0.00587
3137.69531 0.00576
3135.93750 0.00593
3134.17969 0.00617
3132.42188 0.00626
3130.66406 0.00625
3128.90625 0.00627
3127.14844 0.00629
3125.39063 0.00623
3123.63281 0.00609
3121.87500 0.00593
3120.11719 0.00583
3118.35938 0.00583
3116.60156 0.00587
3114.84375 0.00589
3113.08594 0.00591
3111.32813 0.00597
3109.57031 0.00603
3107.81250 0.00601
3106.05469 0.00597
3104.29688 0.00598
3102.53906 0.00604
3100.78125 0.00606
3099.02344 0.00602
3097.26563 0.00591
3095.50781 0.00582
3093.75000 0.00582
3091.99219 0.00593
3090.23438 0.00607
3088.47656 0.00618
3086.71875 0.00622
3084.96094 0.00621
3083.20313 0.00613
3081.44531 0.00604
3079.68750 0.00604
3077.92969 0.00608
3076.17188 0.00604
3074.41406 0.00595
3072.65625 0.00587
3070.89844 0.00584
3069.14063 0.00590
3067.38281 0.00603
3065.62500 0.00612
3063.86719 0.00618
3062.10938 0.00625
3060.35156 0.00624
3058.59375 0.00614
3056.83594 0.00604
3055.07813 0.00607
3053.32031 0.00623
3051.56250 0.00640
3049.80469 0.00654
3048.04688 0.00670
3046.28906 0.00683
3044.53125 0.00693
3042.77344 0.00710
3041.01563 0.00728
3039.25781 0.00737
3037.50000 0.00745
3035.74219 0.00758
3033.98438 0.00766
3032.22656 0.00765
3030.46875 0.00766
3028.71094 0.00774
3026.95313 0.00784
3025.19531 0.00799
3023.43750 0.00809
3021.67969 0.00796
3019.92188 0.00770
3018.16406 0.00757
3016.40625 0.00763
3014.64844 0.00774
3012.89063 0.00777
3011.13281 0.00775
3009.37500 0.00774
3007.61719 0.00769
3005.85938 0.00758
3004.10156 0.00752
3002.34375 0.00758
3000.58594 0.00767
2998.82813 0.00767
2997.07031 0.00757
2995.31250 0.00752
2993.55469 0.00752
2991.79688 0.00746
2990.03906 0.00738
2988.28125 0.00737
2986.52344 0.00737
2984.76563 0.00729
2983.00781 0.00719
2981.25000 0.00715
2979.49219 0.00707
2977.73438 0.00692
2975.97656 0.00682
2974.21875 0.00687
2972.46094 0.00698
2970.70313 0.00701
2968.94531 0.00696
2967.18750 0.00694
2965.42969 0.00690
2963.67188 0.00679
2961.91406 0.00668
2960.15625 0.00669
2958.39844 0.00687
2956.64063 0.00706
2954.88281 0.00711
2953.12500 0.00703
2951.36719 0.00689
2949.60938 0.00673
2947.85156 0.00665
2946.09375 0.00662
2944.33594 0.00658
2942.57813 0.00654
2940.82031 0.00655
2939.06250 0.00654
2937.30469 0.00640
2935.54688 0.00618
2933.78906 0.00605
2932.03125 0.00601
2930.27344 0.00594
2928.51563 0.00584
2926.75781 0.00584
2925.00000 0.00601
2923.24219 0.00636
2921.48438 0.00678
2919.72656 0.00715
2917.96875 0.00745
2916.21094 0.00768
2914.45313 0.00780
2912.69531 0.00787
2910.93750 0.00799
2909.17969 0.00811
2907.42188 0.00823
2905.66406 0.00833
2903.90625 0.00830
2902.14844 0.00810
2900.39063 0.00789
2898.63281 0.00779
2896.87500 0.00781
2895.11719 0.00784
2893.35938 0.00787
2891.60156 0.00789
2889.84375 0.00788
2888.08594 0.00785
2886.32813 0.00779
2884.57031 0.00770
2882.81250 0.00760
2881.05469 0.00753
2879.29688 0.00746
2877.53906 0.00741
2875.78125 0.00735
2874.02344 0.00725
2872.26563 0.00710
2870.50781 0.00690
2868.75000 0.00670
2866.99219 0.00650
2865.23438 0.00620
2863.47656 0.00584
2861.71875 0.00556
2859.96094 0.00544
2858.20313 0.00541
2856.44531 0.00544
2854.68750 0.00555
2852.92969 0.00569
2851.17188 0.00579
2849.41406 0.00583
2847.65625 0.00586
2845.89844 0.00583
2844.14063 0.00571
2842.38281 0.00561
2840.62500 0.00556
2838.86719 0.00552
2837.10938 0.00554
2835.35156 0.00565
2833.59375 0.00577
2831.83594 0.00578
2830.07813 0.00573
2828.32031 0.00568
2826.56250 0.00564
2824.80469 0.00562
2823.04688 0.00566
2821.28906 0.00571
2819.53125 0.00570
2817.77344 0.00562
2816.01563 0.00559
2814.25781 0.00562
2812.50000 0.00569
2810.74219 0.00572
2808.98438 0.00567
2807.22656 0.00559
2805.46875 0.00553
2803.71094 0.00548
2801.95313 0.00549
2800.19531 0.00557
2798.43750 0.00559
2796.67969 0.00550
2794.92188 0.00535
2793.16406 0.00527
2791.40625 0.00534
2789.64844 0.00544
2787.89063 0.00544
2786.13281 0.00540
2784.37500 0.00541
2782.61719 0.00546
2780.85938 0.00551
2779.10156 0.00553
2777.34375 0.00549
2775.58594 0.00544
2773.82813 0.00543
2772.07031 0.00542
2770.31250 0.00535
2768.55469 0.00529
2766.79688 0.00528
2765.03906 0.00526
2763.28125 0.00524
2761.52344 0.00523
2759.76563 0.00525
2758.00781 0.00534
2756.25000 0.00546
2754.49219 0.00551
2752.73438 0.00549
2750.97656 0.00546
2749.21875 0.00540
2747.46094 0.00530
2745.70313 0.00524
2743.94531 0.00524
2742.18750 0.00525
2740.42969 0.00528
2738.67188 0.00534
2736.91406 0.00542
2735.15625 0.00548
2733.39844 0.00548
2731.64063 0.00543
2729.88281 0.00540
2728.12500 0.00539
2726.36719 0.00535
2724.60938 0.00530
2722.85156 0.00528
2721.09375 0.00530
2719.33594 0.00536
2717.57813 0.00541
2715.82031 0.00535
2714.06250 0.00525
2712.30469 0.00520
2710.54688 0.00524
2708.78906 0.00530
2707.03125 0.00529
2705.27344 0.00523
2703.51563 0.00518
2701.75781 0.00521
2700.00000 0.00533
2698.24219 0.00540
2696.48438 0.00535
2694.72656 0.00524
2692.96875 0.00520
2691.21094 0.00527
2689.45313 0.00539
2687.69531 0.00547
2685.93750 0.00551
2684.17969 0.00553
2682.42188 0.00549
2680.66406 0.00540
2678.90625 0.00537
2677.14844 0.00546
2675.39063 0.00562
2673.63281 0.00572
2671.87500 0.00567
2670.11719 0.00557
2668.35938 0.00555
2666.60156 0.00562
2664.84375 0.00572
2663.08594 0.00584
2661.32813 0.00597
2659.57031 0.00608
2657.81250 0.00615
2656.05469 0.00619
2654.29688 0.00626
2652.53906 0.00638
2650.78125 0.00653
2649.02344 0.00667
2647.26563 0.00679
2645.50781 0.00690
2643.75000 0.00702
2641.99219 0.00713
2640.23438 0.00721
2638.47656 0.00725
2636.71875 0.00721
2634.96094 0.00715
2633.20313 0.00711
2631.44531 0.00707
2629.68750 0.00698
2627.92969 0.00689
2626.17188 0.00683
2624.41406 0.00673
2622.65625 0.00654
2620.89844 0.00635
2619.14063 0.00626
2617.38281 0.00628
2615.62500 0.00633
2613.86719 0.00634
2612.10938 0.00627
2610.35156 0.00622
2608.59375 0.00625
2606.83594 0.00637
2605.07813 0.00649
2603.32031 0.00651
2601.56250 0.00649
2599.80469 0.00656
2598.04688 0.00674
2596.28906 0.00698
2594.53125 0.00717
2592.77344 0.00726
2591.01563 0.00727
2589.25781 0.00728
2587.50000 0.00735
2585.74219 0.00748
2583.98438 0.00759
2582.22656 0.00756
2580.46875 0.00744
2578.71094 0.00740
2576.95313 0.00747
2575.19531 0.00759
2573.43750 0.00774
2571.67969 0.00793
2569.92188 0.00811
2568.16406 0.00827
2566.40625 0.00844
2564.64844 0.00861
2562.89063 0.00877
2561.13281 0.00893
2559.37500 0.00909
2557.61719 0.00918
2555.85938 0.00920
2554.10156 0.00927
2552.34375 0.00942
2550.58594 0.00958
2548.82813 0.00967
2547.07031 0.00972
2545.31250 0.00979
2543.55469 0.00986
2541.79688 0.00988
2540.03906 0.00991
2538.28125 0.01000
2536.52344 0.01012
2534.76563 0.01019
2533.00781 0.01018
2531.25000 0.01009
2529.49219 0.00993
2527.73438 0.00969
2525.97656 0.00935
2524.21875 0.00898
2522.46094 0.00858
2520.70313 0.00821
2518.94531 0.00792
2517.18750 0.00770
2515.42969 0.00745
2513.67188 0.00719
2511.91406 0.00698
2510.15625 0.00681
2508.39844 0.00660
2506.64063 0.00639
2504.88281 0.00622
2503.12500 0.00608
2501.36719 0.00597
2499.60938 0.00590
2497.85156 0.00587
2496.09375 0.00587
2494.33594 0.00583
2492.57813 0.00567
2490.82031 0.00547
2489.06250 0.00532
2487.30469 0.00524
2485.54688 0.00524
2483.78906 0.00528
2482.03125 0.00527
2480.27344 0.00521
2478.51563 0.00514
2476.75781 0.00507
2475.00000 0.00501
2473.24219 0.00498
2471.48438 0.00498
2469.72656 0.00498
2467.96875 0.00499
2466.21094 0.00493
2464.45313 0.00482
2462.69531 0.00476
2460.93750 0.00480
2459.17969 0.00482
2457.42188 0.00479
2455.66406 0.00477
2453.90625 0.00479
2452.14844 0.00477
2450.39063 0.00469
2448.63281 0.00461
2446.87500 0.00456
2445.11719 0.00452
2443.35938 0.00452
2441.60156 0.00460
2439.84375 0.00471
2438.08594 0.00473
2436.32813 0.00467
2434.57031 0.00463
2432.81250 0.00462
2431.05469 0.00458
2429.29688 0.00458
2427.53906 0.00459
2425.78125 0.00457
2424.02344 0.00453
2422.26563 0.00449
2420.50781 0.00442
2418.75000 0.00433
2416.99219 0.00430
2415.23438 0.00434
2413.47656 0.00437
2411.71875 0.00432
2409.96094 0.00430
2408.20313 0.00433
2406.44531 0.00434
2404.68750 0.00433
2402.92969 0.00430
2401.17188 0.00422
2399.41406 0.00415
2397.65625 0.00416
2395.89844 0.00420
2394.14063 0.00418
2392.38281 0.00416
2390.62500 0.00422
2388.86719 0.00433
2387.10938 0.00445
2385.35156 0.00451
2383.59375 0.00451
2381.83594 0.00457
2380.07813 0.00472
2378.32031 0.00473
2376.56250 0.00457
2374.80469 0.00450
2373.04688 0.00454
2371.28906 0.00436
2369.53125 0.00399
2367.77344 0.00380
2366.01563 0.00405
2364.25781 0.00459
2362.50000 0.00501
2360.74219 0.00521
2358.98438 0.00514
2357.22656 0.00480
2355.46875 0.00440
2353.71094 0.00420
2351.95313 0.00421
2350.19531 0.00430
2348.43750 0.00445
2346.67969 0.00459
2344.92188 0.00446
2343.16406 0.00403
2341.40625 0.00372
2339.64844 0.00391
2337.89063 0.00448
2336.13281 0.00495
2334.37500 0.00508
2332.61719 0.00492
2330.85938 0.00466
2329.10156 0.00452
2327.34375 0.00453
2325.58594 0.00452
2323.82813 0.00443
2322.07031 0.00435
2320.31250 0.00435
2318.55469 0.00439
2316.79688 0.00436
2315.03906 0.00431
2313.28125 0.00433
2311.52344 0.00440
2309.76563 0.00447
2308.00781 0.00443
2306.25000 0.00423
2304.49219 0.00400
2302.73438 0.00387
2300.97656 0.00386
2299.21875 0.00393
2297.46094 0.00399
2295.70313 0.00398
2293.94531 0.00392
2292.18750 0.00385
2290.42969 0.00376
2288.67188 0.00368
2286.91406 0.00367
2285.15625 0.00374
2283.39844 0.00374
2281.64063 0.00362
2279.88281 0.00351
2278.12500 0.00354
2276.36719 0.00363
2274.60938 0.00369
2272.85156 0.00371
2271.09375 0.00371
2269.33594 0.00365
2267.57813 0.00353
2265.82031 0.00348
2264.06250 0.00352
2262.30469 0.00351
2260.54688 0.00340
2258.78906 0.00329
2257.03125 0.00329
2255.27344 0.00338
2253.51563 0.00349
2251.75781 0.00354
2250.00000 0.00355
2248.24219 0.00354
2246.48438 0.00347
2244.72656 0.00337
2242.96875 0.00333
2241.21094 0.00332
2239.45313 0.00330
2237.69531 0.00329
2235.93750 0.00334
2234.17969 0.00338
2232.42188 0.00332
2230.66406 0.00319
2228.90625 0.00311
2227.14844 0.00310
2225.39063 0.00308
2223.63281 0.00312
2221.87500 0.00323
2220.11719 0.00330
2218.35938 0.00326
2216.60156 0.00322
2214.84375 0.00322
2213.08594 0.00322
2211.32813 0.00329
2209.57031 0.00338
2207.81250 0.00341
2206.05469 0.00342
2204.29688 0.00342
2202.53906 0.00340
2200.78125 0.00336
2199.02344 0.00331
2197.26563 0.00321
2195.50781 0.00308
2193.75000 0.00305
2191.99219 0.00312
2190.23438 0.00317
2188.47656 0.00319
2186.71875 0.00324
2184.96094 0.00328
2183.20313 0.00326
2181.44531 0.00324
2179.68750 0.00321
2177.92969 0.00316
2176.17188 0.00311
2174.41406 0.00306
2172.65625 0.00303
2170.89844 0.00306
2169.14063 0.00316
2167.38281 0.00319
2165.62500 0.00314
2163.86719 0.00306
2162.10938 0.00300
2160.35156 0.00296
2158.59375 0.00295
2156.83594 0.00295
2155.07813 0.00292
2153.32031 0.00285
2151.56250 0.00280
2149.80469 0.00276
2148.04688 0.00272
2146.28906 0.00266
2144.53125 0.00264
2142.77344 0.00271
2141.01563 0.00278
2139.25781 0.00279
2137.50000 0.00274
2135.74219 0.00265
2133.98438 0.00257
2132.22656 0.00255
2130.46875 0.00259
2128.71094 0.00260
2126.95313 0.00253
2125.19531 0.00246
2123.43750 0.00245
2121.67969 0.00248
2119.92188 0.00243
2118.16406 0.00230
2116.40625 0.00214
2114.64844 0.00208
2112.89063 0.00215
2111.13281 0.00226
2109.37500 0.00231
2107.61719 0.00229
2105.85938 0.00224
2104.10156 0.00218
2102.34375 0.00212
2100.58594 0.00209
2098.82813 0.00211
2097.07031 0.00212
2095.31250 0.00208
2093.55469 0.00203
2091.79688 0.00197
2090.03906 0.00190
2088.28125 0.00184
2086.52344 0.00178
2084.76563 0.00176
2083.00781 0.00173
2081.25000 0.00171
2079.49219 0.00172
2077.73438 0.00175
2075.97656 0.00174
2074.21875 0.00173
2072.46094 0.00180
2070.70313 0.00186
2068.94531 0.00183
2067.18750 0.00177
2065.42969 0.00176
2063.67188 0.00173
2061.91406 0.00163
2060.15625 0.00155
2058.39844 0.00160
2056.64063 0.00173
2054.88281 0.00180
2053.12500 0.00176
2051.36719 0.00169
2049.60938 0.00162
2047.85156 0.00157
2046.09375 0.00155
2044.33594 0.00157
2042.57813 0.00159
2040.82031 0.00155
2039.06250 0.00150
2037.30469 0.00147
2035.54688 0.00143
2033.78906 0.00142
2032.03125 0.00151
2030.27344 0.00165
2028.51563 0.00176
2026.75781 0.00176
2025.00000 0.00165
2023.24219 0.00149
2021.48438 0.00137
2019.72656 0.00133
2017.96875 0.00136
2016.21094 0.00140
2014.45313 0.00139
2012.69531 0.00135
2010.93750 0.00132
2009.17969 0.00132
2007.42188 0.00137
2005.66406 0.00146
2003.90625 0.00151
2002.14844 0.00148
2000.39063 0.00147
1998.63281 0.00152
1996.87500 0.00156
1995.11719 0.00153
1993.35938 0.00145
1991.60156 0.00136
1989.84375 0.00128
1988.08594 0.00123
1986.32813 0.00121
1984.57031 0.00122
1982.81250 0.00127
1981.05469 0.00135
1979.29688 0.00140
1977.53906 0.00129
1975.78125 0.00113
1974.02344 0.00108
1972.26563 0.00108
1970.50781 0.00100
1968.75000 0.00090
1966.99219 0.00086
1965.23438 0.00082
1963.47656 0.00078
1961.71875 0.00081
1959.96094 0.00088
1958.20313 0.00087
1956.44531 0.00081
1954.68750 0.00079
1952.92969 0.00085
1951.17188 0.00104
1949.41406 0.00134
1947.65625 0.00150
1945.89844 0.00131
1944.14063 0.00102
1942.38281 0.00082
1940.62500 0.00073
1938.86719 0.00071
1937.10938 0.00072
1935.35156 0.00075
1933.59375 0.00079
1931.83594 0.00087
1930.07813 0.00096
1928.32031 0.00101
1926.56250 0.00103
1924.80469 0.00103
1923.04688 0.00098
1921.28906 0.00089
1919.53125 0.00086
1917.77344 0.00091
1916.01563 0.00095
1914.25781 0.00092
1912.50000 0.00082
1910.74219 0.00071
1908.98438 0.00067
1907.22656 0.00070
1905.46875 0.00076
1903.71094 0.00083
1901.95313 0.00095
1900.19531 0.00104
1898.43750 0.00107
1896.67969 0.00106
1894.92188 0.00103
1893.16406 0.00097
1891.40625 0.00095
1889.64844 0.00093
1887.89063 0.00090
1886.13281 0.00093
1884.37500 0.00100
1882.61719 0.00100
1880.85938 0.00093
1879.10156 0.00089
1877.34375 0.00099
1875.58594 0.00125
1873.82813 0.00149
1872.07031 0.00143
1870.31250 0.00121
1868.55469 0.00103
1866.79688 0.00097
1865.03906 0.00099
1863.28125 0.00105
1861.52344 0.00113
1859.76563 0.00121
1858.00781 0.00128
1856.25000 0.00134
1854.49219 0.00143
1852.73438 0.00155
1850.97656 0.00178
1849.21875 0.00204
1847.46094 0.00210
1845.70313 0.00207
1843.94531 0.00220
1842.18750 0.00255
1840.42969 0.00295
1838.67188 0.00333
1836.91406 0.00388
1835.15625 0.00464
1833.39844 0.00528
1831.64063 0.00585
1829.88281 0.00646
1828.12500 0.00687
1826.36719 0.00698
1824.60938 0.00694
1822.85156 0.00684
1821.09375 0.00670
1819.33594 0.00659
1817.57813 0.00651
1815.82031 0.00628
1814.06250 0.00576
1812.30469 0.00513
1810.54688 0.00466
1808.78906 0.00438
1807.03125 0.00415
1805.27344 0.00384
1803.51563 0.00348
1801.75781 0.00321
1800.00000 0.00311
1798.24219 0.00314
1796.48438 0.00305
1794.72656 0.00276
1792.96875 0.00248
1791.21094 0.00235
1789.45313 0.00233
1787.69531 0.00235
1785.93750 0.00239
1784.17969 0.00239
1782.42188 0.00236
1780.66406 0.00236
1778.90625 0.00247
1777.14844 0.00258
1775.39063 0.00247
1773.63281 0.00231
1771.87500 0.00218
1770.11719 0.00203
1768.35938 0.00194
1766.60156 0.00199
1764.84375 0.00206
1763.08594 0.00206
1761.32813 0.00197
1759.57031 0.00185
1757.81250 0.00191
1756.05469 0.00229
1754.29688 0.00264
1752.53906 0.00261
1750.78125 0.00239
1749.02344 0.00219
1747.26563 0.00210
1745.50781 0.00211
1743.75000 0.00206
1741.99219 0.00194
1740.23438 0.00207
1738.47656 0.00239
1736.71875 0.00242
1734.96094 0.00227
1733.20313 0.00216
1731.44531 0.00211
1729.68750 0.00216
1727.92969 0.00230
1726.17188 0.00240
1724.41406 0.00256
1722.65625 0.00294
1720.89844 0.00321
1719.14063 0.00304
1717.38281 0.00276
1715.62500 0.00255
1713.86719 0.00249
1712.10938 0.00265
1710.35156 0.00292
1708.59375 0.00301
1706.83594 0.00312
1705.07813 0.00355
1703.32031 0.00394
1701.56250 0.00396
1699.80469 0.00371
1698.04688 0.00343
1696.28906 0.00332
1694.53125 0.00342
1692.77344 0.00356
1691.01563 0.00378
1689.25781 0.00423
1687.50000 0.00432
1685.74219 0.00401
1683.98438 0.00366
1682.22656 0.00350
1680.46875 0.00364
1678.71094 0.00387
1676.95313 0.00399
1675.19531 0.00418
1673.43750 0.00430
1671.67969 0.00417
1669.92188 0.00410
1668.16406 0.00425
1666.40625 0.00435
1664.64844 0.00422
1662.89063 0.00406
1661.13281 0.00407
1659.37500 0.00451
1657.61719 0.00525
1655.85938 0.00526
1654.10156 0.00508
1652.34375 0.00522
1650.58594 0.00538
1648.82813 0.00525
1647.07031 0.00512
1645.31250 0.00511
1643.55469 0.00525
1641.79688 0.00555
1640.03906 0.00565
1638.28125 0.00537
1636.52344 0.00509
1634.76563 0.00501
1633.00781 0.00518
1631.25000 0.00545
1629.49219 0.00574
1627.73438 0.00597
1625.97656 0.00608
1624.21875 0.00626
1622.46094 0.00684
1620.70313 0.00763
1618.94531 0.00801
1617.18750 0.00827
1615.42969 0.00875
1613.67188 0.00941
1611.91406 0.01010
1610.15625 0.01075
1608.39844 0.01132
1606.64063 0.01178
1604.88281 0.01212
1603.12500 0.01245
1601.36719 0.01284
1599.60938 0.01324
1597.85156 0.01350
1596.09375 0.01365
1594.33594 0.01377
1592.57813 0.01395
1590.82031 0.01425
1589.06250 0.01473
1587.30469 0.01531
1585.54688 0.01585
1583.78906 0.01650
1582.03125 0.01791
1580.27344 0.02021
1578.51563 0.02199
1576.75781 0.02378
1575.00000 0.02730
1573.24219 0.03191
1571.48438 0.03555
1569.72656 0.03858
1567.96875 0.04108
1566.21094 0.04295
1564.45313 0.04655
1562.69531 0.05283
1560.93750 0.05588
1559.17969 0.05754
1557.42188 0.05928
1555.66406 0.06120
1553.90625 0.06327
1552.14844 0.06511
1550.39063 0.06687
1548.63281 0.06906
1546.87500 0.07171
1545.11719 0.07539
1543.35938 0.07831
1541.60156 0.07951
1539.84375 0.08092
1538.08594 0.08335
1536.32813 0.08554
1534.57031 0.08695
1532.81250 0.08867
1531.05469 0.09111
1529.29688 0.09346
1527.53906 0.09598
1525.78125 0.09909
1524.02344 0.10150
1522.26563 0.10374
1520.50781 0.10637
1518.75000 0.10859
1516.99219 0.11042
1515.23438 0.11227
1513.47656 0.11481
1511.71875 0.11958
1509.96094 0.12343
1508.20313 0.12494
1506.44531 0.12640
1504.68750 0.12853
1502.92969 0.13151
1501.17188 0.13502
1499.41406 0.13774
1497.65625 0.13965
1495.89844 0.14213
1494.14063 0.14598
1492.38281 0.14974
1490.62500 0.15245
1488.86719 0.15484
1487.10938 0.15753
1485.35156 0.16058
1483.59375 0.16359
1481.83594 0.16655
1480.07813 0.16986
1478.32031 0.17433
1476.56250 0.17969
1474.80469 0.18353
1473.04688 0.18627
1471.28906 0.18977
1469.53125 0.19483
1467.77344 0.19982
1466.01563 0.20334
1464.25781 0.20673
1462.50000 0.21256
1460.74219 0.21996
1458.98438 0.22431
1457.22656 0.22730
1455.46875 0.23065
1453.71094 0.23482
1451.95313 0.23976
1450.19531 0.24455
1448.43750 0.24877
1446.67969 0.25297
1444.92188 0.25716
1443.16406 0.26177
1441.40625 0.26838
1439.64844 0.27546
1437.89063 0.28040
1436.13281 0.28484
1434.37500 0.29003
1432.61719 0.29497
1430.85938 0.29887
1429.10156 0.30232
1427.34375 0.30529
1425.58594 0.30722
1423.82813 0.30804
1422.07031 0.30690
1420.31250 0.30375
1418.55469 0.29954
1416.79688 0.29475
1415.03906 0.29001
1413.28125 0.28582
1411.52344 0.28187
1409.76563 0.27736
1408.00781 0.27235
1406.25000 0.26755
1404.49219 0.26245
1402.73438 0.25651
1400.97656 0.25014
1399.21875 0.24342
1397.46094 0.23713
1395.70313 0.23210
1393.94531 0.22758
1392.18750 0.22251
1390.42969 0.21710
1388.67188 0.21226
1386.91406 0.20796
1385.15625 0.20384
1383.39844 0.19996
1381.64063 0.19634
1379.88281 0.19265
1378.12500 0.18863
1376.36719 0.18481
1374.60938 0.18127
1372.85156 0.17742
1371.09375 0.17339
1369.33594 0.16954
1367.57813 0.16553
1365.82031 0.16137
1364.06250 0.15775
1362.30469 0.15468
1360.54688 0.15175
1358.78906 0.14876
1357.03125 0.14574
1355.27344 0.14282
1353.51563 0.14016
1351.75781 0.13774
1350.00000 0.13544
1348.24219 0.13323
1346.48438 0.13112
1344.72656 0.12899
1342.96875 0.12667
1341.21094 0.12428
1339.45313 0.12198
1337.69531 0.11972
1335.93750 0.11747
1334.17969 0.11524
1332.42188 0.11309
1330.66406 0.11103
1328.90625 0.10900
1327.14844 0.10701
1325.39063 0.10511
1323.63281 0.10318
1321.87500 0.10111
1320.11719 0.09908
1318.35938 0.09732
1316.60156 0.09594
1314.84375 0.09483
1313.08594 0.09379
1311.32813 0.09259
1309.57031 0.09121
1307.81250 0.08975
1306.05469 0.08826
1304.29688 0.08675
1302.53906 0.08521
1300.78125 0.08368
1299.02344 0.08221
1297.26563 0.08077
1295.50781 0.07941
1293.75000 0.07813
1291.99219 0.07684
1290.23438 0.07544
1288.47656 0.07401
1286.71875 0.07260
1284.96094 0.07117
1283.20313 0.06976
1281.44531 0.06845
1279.68750 0.06720
1277.92969 0.06596
1276.17188 0.06483
1274.41406 0.06390
1272.65625 0.06310
1270.89844 0.06235
1269.14063 0.06162
1267.38281 0.06091
1265.62500 0.06022
1263.86719 0.05954
1262.10938 0.05883
1260.35156 0.05804
1258.59375 0.05725
1256.83594 0.05657
1255.07813 0.05594
1253.32031 0.05527
1251.56250 0.05456
1249.80469 0.05386
1248.04688 0.05319
1246.28906 0.05257
1244.53125 0.05197
1242.77344 0.05136
1241.01563 0.05074
1239.25781 0.05017
1237.50000 0.04974
1235.74219 0.04938
1233.98438 0.04892
1232.22656 0.04829
1230.46875 0.04758
1228.71094 0.04686
1226.95313 0.04607
1225.19531 0.04518
1223.43750 0.04429
1221.67969 0.04350
1219.92188 0.04282
1218.16406 0.04220
1216.40625 0.04160
1214.64844 0.04103
1212.89063 0.04049
1211.13281 0.03997
1209.37500 0.03950
1207.61719 0.03905
1205.85938 0.03862
1204.10156 0.03822
1202.34375 0.03789
1200.58594 0.03760
1198.82813 0.03733
1197.07031 0.03707
1195.31250 0.03681
1193.55469 0.03649
1191.79688 0.03610
1190.03906 0.03567
1188.28125 0.03525
1186.52344 0.03486
1184.76563 0.03441
1183.00781 0.03386
1181.25000 0.03322
1179.49219 0.03257
1177.73438 0.03197
1175.97656 0.03143
1174.21875 0.03091
1172.46094 0.03041
1170.70313 0.02992
1168.94531 0.02938
1167.18750 0.02880
1165.42969 0.02826
1163.67188 0.02781
1161.91406 0.02740
1160.15625 0.02705
1158.39844 0.02681
1156.64063 0.02662
1154.88281 0.02646
1153.12500 0.02636
1151.36719 0.02624
1149.60938 0.02603
1147.85156 0.02571
1146.09375 0.02531
1144.33594 0.02486
1142.57813 0.02447
1140.82031 0.02415
1139.06250 0.02385
1137.30469 0.02351
1135.54688 0.02318
1133.78906 0.02291
1132.03125 0.02273
1130.27344 0.02256
1128.51563 0.02235
1126.75781 0.02210
1125.00000 0.02183
1123.24219 0.02162
1121.48438 0.02149
1119.72656 0.02135
1117.96875 0.02119
1116.21094 0.02105
1114.45313 0.02094
1112.69531 0.02080
1110.93750 0.02070
1109.17969 0.02076
1107.42188 0.02101
1105.66406 0.02137
1103.90625 0.02164
1102.14844 0.02158
1100.39063 0.02113
1098.63281 0.02051
1096.87500 0.01998
1095.11719 0.01963
1093.35938 0.01940
1091.60156 0.01919
1089.84375 0.01892
1088.08594 0.01859
1086.32813 0.01832
1084.57031 0.01818
1082.81250 0.01807
1081.05469 0.01791
1079.29688 0.01772
1077.53906 0.01753
1075.78125 0.01731
1074.02344 0.01704
1072.26563 0.01682
1070.50781 0.01665
1068.75000 0.01643
1066.99219 0.01616
1065.23438 0.01591
1063.47656 0.01567
1061.71875 0.01533
1059.96094 0.01487
1058.20313 0.01442
1056.44531 0.01418
1054.68750 0.01410
1052.92969 0.01402
1051.17188 0.01389
1049.41406 0.01377
1047.65625 0.01368
1045.89844 0.01357
1044.14063 0.01341
1042.38281 0.01319
1040.62500 0.01295
1038.86719 0.01274
1037.10938 0.01257
1035.35156 0.01240
1033.59375 0.01219
1031.83594 0.01194
1030.07813 0.01163
1028.32031 0.01129
1026.56250 0.01095
1024.80469 0.01063
1023.04688 0.01037
1021.28906 0.01024
1019.53125 0.01030
1017.77344 0.01037
1016.01563 0.01034
1014.25781 0.01024
1012.50000 0.01019
1010.74219 0.01017
1008.98438 0.01009
1007.22656 0.00997
1005.46875 0.00987
1003.71094 0.00983
1001.95313 0.00986
1000.19531 0.00991
998.43750 0.00990
996.67969 0.00977
994.92188 0.00960
993.16406 0.00951
991.40625 0.00955
989.64844 0.00956
987.89063 0.00944
986.13281 0.00932
984.37500 0.00929
982.61719 0.00924
980.85938 0.00910
979.10156 0.00897
977.34375 0.00888
975.58594 0.00878
973.82813 0.00866
972.07031 0.00857
970.31250 0.00847
968.55469 0.00833
966.79688 0.00817
965.03906 0.00807
963.28125 0.00798
961.52344 0.00787
959.76563 0.00774
958.00781 0.00767
956.25000 0.00764
954.49219 0.00763
952.73438 0.00764
950.97656 0.00772
949.21875 0.00784
947.46094 0.00786
945.70313 0.00775
943.94531 0.00767
942.18750 0.00772
940.42969 0.00778
938.67188 0.00776
936.91406 0.00773
935.15625 0.00771
933.39844 0.00767
931.64063 0.00765
929.88281 0.00771
928.12500 0.00783
926.36719 0.00798
924.60938 0.00811
922.85156 0.00821
921.09375 0.00830
919.33594 0.00843
917.57813 0.00861
915.82031 0.00886
914.06250 0.00920
912.30469 0.00954
910.54688 0.00992
908.78906 0.01047
907.03125 0.01124
905.27344 0.01226
903.51563 0.01382
901.75781 0.01662
900.00000 0.02184
898.24219 0.03081
896.48438 0.04407
894.72656 0.06099
892.96875 0.08048
891.21094 0.10180
889.45313 0.12447
887.69531 0.14745
885.93750 0.16902
884.17969 0.18741
882.42188 0.20132
880.66406 0.20977
878.90625 0.21234
877.14844 0.20884
875.39063 0.19871
873.63281 0.18172
871.87500 0.15965
870.11719 0.13574
868.35938 0.11270
866.60156 0.09190
864.84375 0.07395
863.08594 0.05919
861.32813 0.04781
859.57031 0.04093
857.81250 0.04001
856.05469 0.04206
854.29688 0.04014
852.53906 0.03256
850.78125 0.02413
849.02344 0.01813
847.26563 0.01447
845.50781 0.01222
843.75000 0.01047
841.99219 0.00871
840.23438 0.00716
838.47656 0.00615
836.71875 0.00550
834.96094 0.00481
833.20313 0.00404
831.44531 0.00332
829.68750 0.00270
827.92969 0.00223
826.17188 0.00189
824.41406 0.00157
822.65625 0.00118
820.89844 0.00084
819.14063 0.00060
817.38281 0.00039
815.62500 0.00017
813.86719 0.00001
812.10938 -0.00012
810.35156 -0.00033
808.59375 -0.00066
806.83594 -0.00089
805.07813 -0.00090
803.32031 -0.00095
801.56250 -0.00124
799.80469 -0.00162
798.04688 -0.00191
796.28906 -0.00212
794.53125 -0.00220
792.77344 -0.00215
791.01563 -0.00214
789.25781 -0.00229
787.50000 -0.00255
785.74219 -0.00279
783.98438 -0.00280
782.22656 -0.00256
780.46875 -0.00235
778.71094 -0.00240
776.95313 -0.00258
775.19531 -0.00271
773.43750 -0.00274
771.67969 -0.00260
769.92188 -0.00234
768.16406 -0.00217
766.40625 -0.00220
764.64844 -0.00229
762.89063 -0.00234
761.13281 -0.00230
759.37500 -0.00214
757.61719 -0.00189
755.85938 -0.00163
754.10156 -0.00132
752.34375 -0.00085
750.58594 -0.00017
748.82813 0.00060
747.07031 0.00154
745.31250 0.00298
743.55469 0.00521
741.79688 0.00847
740.03906 0.01347
738.28125 0.02186
736.52344 0.03628
734.76563 0.05822
733.00781 0.08293
731.25000 0.09772
729.49219 0.09249
727.73438 0.07208
725.97656 0.04948
724.21875 0.03219
722.46094 0.02078
720.70313 0.01364
718.94531 0.00906
717.18750 0.00587
715.42969 0.00382
713.67188 0.00283
711.91406 0.00234
710.15625 0.00173
708.39844 0.00087
706.64063 0.00000
704.88281 -0.00048
703.12500 -0.00058
701.36719 -0.00076
699.60938 -0.00132
697.85156 -0.00212
696.09375 -0.00279
694.33594 -0.00307
692.57813 -0.00286
690.82031 -0.00238
689.06250 -0.00200
687.30469 -0.00201
685.54688 -0.00255
683.78906 -0.00337
682.03125 -0.00371
680.27344 -0.00371
678.51563 -0.00428
676.75781 -0.00500
675.00000 -0.00455
673.24219 -0.00315
671.48438 -0.00264
669.72656 -0.00422
667.96875 -0.00513
666.21094 -0.00428
664.45313 -0.00341
662.69531 -0.00381
660.93750 -0.00459
659.17969 -0.00494
657.42188 -0.00591
655.66406 -0.00736
653.90625 -0.00798
652.14844 -0.00772
650.39063 -0.00675
648.63281 -0.00576
646.87500 -0.00598
645.11719 -0.00627
643.35938 -0.00469
641.60156 -0.00284
639.84375 -0.00367
638.08594 -0.00610
636.32813 -0.00693
634.57031 -0.00542
632.81250 -0.00336
631.05469 -0.00273
629.29688 -0.00323
627.53906 -0.00243
625.78125 0.00028
624.02344 0.00333
622.26563 0.00496
620.50781 0.00306
618.75000 -0.00193
616.99219 -0.00604
615.23438 -0.00782
613.47656 -0.00921
611.71875 -0.01101
609.96094 -0.01142
608.20313 -0.00853
606.44531 -0.00448
604.68750 -0.00345
602.92969 -0.00443
601.17188 -0.00346
599.41406 -0.00206
